Repository: konrad-adamski/HTWD_FuE2_DSC_Alterung

# DSC Alterungserkennung

## Überblick
Dieses Repository enthält Notebooks und Datensätze, die für die Alterungserkennung in DSC-Daten verwendet wurden. Es umfasst Methoden zur Datenvorbereitung, Klassifikation und Clustering.  

Die Rohdaten wurden zunächst mit dem [**AutoClicker**](https://github.com/konrad-adamski/HTWD_FuE2_proteusAutoClicker) extrahiert, der die Messwerte automatisiert aus der Proteus-Software exportiert.

File: data/03_Data_Cooling.csv
Sample Name,Name of Original DSC Measurement,Mass in mg,∆Hc in Jg-1,Segment,TStart in °C,TEnd in °C,Tc in °C,Peak Signal Characterisation_Bimodal,Peak Signal Characterisation_Sharp Monodal,Peak Signal Characterisation_Wide Monodal,Peak Signal Characterisation_Left Tail,Peak Signal Characterisation_Right Tail,Peak Signal Characterisation_Left Shoulder,Peak Signal Characterisation_Right Shoulder,Peak Signal Characterisation,Aging Level
0-PE-1_1,0-PE-6,1.17,-119.1,1st Cooling,36.0,99.77,93.3,0,x,0,l,0,x,0,0,Pristine LDPE and PET
0-PE-1_2,0-PE-7,1.22,-120.8,1st Cooling,36.0,99.85,93.4,0,x,0,l,0,x,0,0,Pristine LDPE and PET
0-PE-1_3,0-PE-8,1.19,-119.5,1st Cooling,36.0,99.29,93.4,0,x,0,l,0,x,0,0,Pristine LDPE and PET
0-PE-1_4,0-PE-9,1.27,-121.3,1st Cooling,36.0,99.3,93.2,0,x,0,l,0,x,0,0,Pristine LDPE and PET
0-PE-1_5,0-PE-10,1.41,-119.0,1st Cooling,36.0,98.71,93.4,0,x,0,l,0,x,0,0,Pristine LDPE and PET
0-PE-2_1,0-PE-11,1.48,-122.1,1st Cooling,36.0,99.55,93.6,0,x,0,l,0,x,0,0,Pristine LDPE and PET
0-PE-2_2,0-PE-12,1.44,-123.7,1st Cooling,36.0,99.99,93.6,0,x,0,l,0,x,0,0,Pristine LDPE and PET
0-PE-2_3,0-PE-13,1.42,-121.4,1st Cooling,36.0,100.6,93.6,0,x,0,l,0,x,0,0,Pristine LDPE and PET
0-PE-2_4,0-PE-14,1.49,-122.9,1st Cooling,36.0,99.98,93.5,0,x,0,l,0,x,0,0,Pristine LDPE and PET
0-PE-2_5,0-PE-15,1.42,-122.0,1st Cooling,36.0,99.55,93.4,0,x,0,l,0,x,0,0,Pristine LDPE and PET
0-PE-3_1,0-PE-16,1.4,-123.8,1st Cooling,36.0,100.58,93.6,0,x,0,l,0,x,0,0,Pristine LDPE and PET
0-PE-3_2,0-PE-17,1.44,-123.6,1st Cooling,36.0,99.5,93.5,0,x,0,l,0,x,0,0,Pristine LDPE and PET
0-PE-3_3,0-PE-18,1.1,-124.7,1st Cooling,36.0,99.46,93.6,0,x,0,l,0,x,0,0,Pristine LDPE and PET
0-PE-3_4,0-PE-19,1.33,-125.3,1st Cooling,36.0,99.35,93.6,0,x,0,l,0,x,0,0,Pristine LDPE and PET
0-PE-3_5,0-PE-20,1.44,-121.8,1st Cooling,36.0,99.8,93.5,0,x,0,l,0,x,0,0,Pristine LDPE and PET
0-PE-4_1,0-PE-21,1.28,-119.9,1st Cooling,35.82,99.0,93.2,0,x,0,l,0,x,0,0,Pristine LDPE and PET
0-PE-4_2,0-PE-22,1.47,-121.0,1st Cooling,35.68,99.23,93.4,0,x,0,l,0,x,0,0,Pristine LDPE and PET
0-PE-4_3,0-PE-23,1.39,-121.5,1st Cooling,36.0,99.41,93.6,0,x,0,l,0,x,0,0,Pristine LDPE and PET
0-PE-4_4,0-PE-24,1.5,-120.9,1st Cooling,36.0,99.0,93.2,0,x,0,l,0,x,0,0,Pristine LDPE and PET
0-PE-4_5,0-PE-25,1.22,-121.2,1st Cooling,36.0,99.42,93.5,0,x,0,l,0,x,0,0,Pristine LDPE and PET
0-PET-1_1,0-PET-1,1.44,-30.29,1st Cooling,143.44,191.26,172.2,0,0,x,0,0,0,0,0,Pristine LDPE and PET
0-PET-1_2,0-PET-2,1.35,-31.18,1st Cooling,142.69,191.72,173.8,0,0,x,0,0,0,0,0,Pristine LDPE and PET
0-PET-1_3,0-PET-3,1.39,-31.85,1st Cooling,142.78,191.41,172.6,0,0,x,0,0,0,0,0,Pristine LDPE and PET
0-PET-1_4,0-PET-4,1.28,-31.14,1st Cooling,142.83,191.5,172.3,0,0,x,0,0,0,0,0,Pristine LDPE and PET
0-PET-1_5,0-PET-5,1.34,-31.8,1st Cooling,143.02,191.07,172.4,0,0,x,0,0,0,0,0,Pristine LDPE and PET
0-PET-2_1,0-PET-6,1.42,-31.22,1st Cooling,145.4,191.0,173.0,0,0,x,0,0,0,0,0,Pristine LDPE and PET
0-PET-2_2,0-PET-7,1.08,-30.22,1st Cooling,144.26,191.83,169.2,0,0,x,0,0,0,0,0,Pristine LDPE and PET
0-PET-2_3,0-PET-8,1.33,-30.81,1st Cooling,145.64,191.2,170.9,0,0,x,0,0,0,0,0,Pristine LDPE and PET
0-PET-2_4,0-PET-9,1.39,-29.68,1st Cooling,145.36,191.0,171.5,0,0,x,0,0,0,0,0,Pristine LDPE and PET
0-PET-2_5,0-PET-10,1.29,-31.67,1st Cooling,145.21,191.05,172.3,0,0,x,0,0,0,0,0,Pristine LDPE and PET
0-PET-3_1,0-PET-16,1.33,-31.36,1st Cooling,146.0,192.7,170.9,0,0,x,0,0,0,0,0,Pristine LDPE and PET
0-PET-3_2,0-PET-17,1.42,-31.72,1st Cooling,146.0,192.7,171.3,0,0,x,0,0,0,0,0,Pristine LDPE and PET
0-PET-3_3,0-PET-18,1.43,-31.72,1st Cooling,146.0,192.7,173.0,0,0,x,0,0,0,0,0,Pristine LDPE and PET
0-PET-3_4,0-PET-19,1.28,-30.65,1st Cooling,146.0,192.7,171.5,0,0,x,0,0,0,0,0,Pristine LDPE and PET
0-PET-3_5,0-PET-20,1.26,-30.48,1st Cooling,146.0,192.5,170.0,0,0,x,0,0,0,0,0,Pristine LDPE and PET
0-PET-4_1,0-PET-21,1.16,-30.11,1st Cooling,144.2,192.16,171.8,0,0,x,0,0,0,0,0,Pristine LDPE and PET
0-PET-4_2,0-PET-22,1.17,-28.39,1st Cooling,144.5,192.0,171.7,0,0,x,0,0,0,0,0,Pristine LDPE and PET
0-PET-4_3,0-PET-26,1.16,-31.1,1st Cooling,142.6,193.2,170.6,0,0,x,0,0,0,0,0,Pristine LDPE and PET
0-PET-4_4,0-PET-24,1.29,-30.62,1st Cooling,145.0,192.0,172.2,0,0,x,0,0,0,0,0,Pristine LDPE and PET
0-PET-4_5,0-PET-25,1.42,-31.78,1st Cooling,144.08,193.04,174.2,0,0,x,0,0,0,0,0,Pristine LDPE and PET
1-UV-PE-1_1,UV-PE-61,1.27,-124.2,1st Cooling,36.0,99.28,94.3,0,x,0,l,0,x,0,0,First UV-cycle (4 weeks irradiation)
1-UV-PE-1_2,UV-PE-62,1.41,-124.1,1st Cooling,36.0,100.21,94.3,0,x,0,l,0,x,0,0,First UV-cycle (4 weeks irradiation)
1-UV-PE-1_3,UV-PE-63,1.28,-122.6,1st Cooling,36.0,99.39,94.0,0,x,0,l,0,x,0,0,First UV-cycle (4 weeks irradiation)
1-UV-PE-1_4,UV-PE-64,1.5,-123.4,1st Cooling,36.0,99.27,94.4,0,x,0,l,0,x,0,0,First UV-cycle (4 weeks irradiation)
1-UV-PE-1_5,UV-PE-65,1.06,-119.0,1st Cooling,36.0,98.92,93.9,0,x,0,l,0,x,0,0,First UV-cycle (4 weeks irradiation)
1-UV-PE-2_1,UV-PE-66,1.36,-122.3,1st Cooling,36.0,99.1,94.2,0,x,0,l,0,x,0,0,First UV-cycle (4 weeks irradiation)
1-UV-PE-2_2,UV-PE-67,1.25,-121.8,1st Cooling,36.0,100.27,94.2,0,x,0,l,0,x,0,0,First UV-cycle (4 weeks irradiation)
1-UV-PE-2_3,UV-PE-68,1.49,-119.8,1st Cooling,36.0,99.76,94.2,0,x,0,l,0,x,0,0,First UV-cycle (4 weeks irradiation)
1-UV-PE-2_4,UV-PE-69,1.35,-123.6,1st Cooling,36.0,99.62,94.2,0,x,0,l,0,x,0,0,First UV-cycle (4 weeks irradiation)
1-UV-PE-2_5,UV-PE-70,1.4,-121.9,1st Cooling,36.0,99.59,94.2,0,x,0,l,0,x,0,0,First UV-cycle (4 weeks irradiation)
1-UV-PE-3_1,UV-PE-71,1.37,-123.0,1st Cooling,35.7,99.57,94.2,0,x,0,l,0,x,0,0,First UV-cycle (4 weeks irradiation)
1-UV-PE-3_2,UV-PE-72,1.5,-122.8,1st Cooling,35.9,100.28,94.2,0,x,0,l,0,x,0,0,First UV-cycle (4 weeks irradiation)
1-UV-PE-3_3,UV-PE-73,1.44,-120.6,1st Cooling,36.0,98.669,94.0,0,x,0,l,0,x,0,0,First UV-cycle (4 weeks irradiation)
1-UV-PE-3_4,UV-PE-74,1.51,-123.2,1st Cooling,35.9,99.5,94.1,0,x,0,l,0,x,0,0,First UV-cycle (4 weeks irradiation)
1-UV-PE-3_5,UV-PE-75,1.21,-123.0,1st Cooling,35.9,99.36,94.1,0,x,0,l,0,x,0,0,First UV-cycle (4 weeks irradiation)
1-UV-PE-4_1,UV-PE-76,1.43,-120.21,1st Cooling,36.8,99.61,94.1,0,x,0,l,0,x,0,0,First UV-cycle (4 weeks irradiation)
1-UV-PE-4_2,UV-PE-77,1.25,-116.6,1st Cooling,36.8,98.674,94.0,0,x,0,l,0,x,0,0,First UV-cycle (4 weeks irradiation)
1-UV-PE-4_3,UV-PE-78,1.31,-118.7,1st Cooling,36.8,98.84,94.1,0,x,0,l,0,x,0,0,First UV-cycle (4 weeks irradiation)
1-UV-PE-4_4,UV-PE-79,1.5,-119.5,1st Cooling,36.8,100.84,94.1,0,x,0,l,0,x,0,0,First UV-cycle (4 weeks irradiation)
1-UV-PE-4_5,UV-PE-80,1.44,-121.1,1st Cooling,36.8,100.27,94.1,0,x,0,l,0,x,0,0,First UV-cycle (4 weeks irradiation)
1-UV-PET-1_1,UV-PET-1,1.38,-41.2,1st Cooling,159.1,205.4,194.1,0,0,x,s,0,0,0,0,First UV-cycle (4 weeks irradiation)
1-UV-PET-1_2,UV-PET-2,1.32,-41.25,1st Cooling,159.1,205.4,194.1,0,0,x,s,0,0,0,0,First UV-cycle (4 weeks irradiation)
1-UV-PET-1_3,UV-PET-3,1.56,-41.86,1st Cooling,159.1,205.4,194.1,0,0,x,s,0,0,0,0,First UV-cycle (4 weeks irradiation)
1-UV-PET-1_4,UV-PET-4,1.41,-41.03,1st Cooling,159.1,205.4,194.1,0,0,x,s,0,0,0,0,First UV-cycle (4 weeks irradiation)
1-UV-PET-1_5,UV-PET-5,1.31,-40.33,1st Cooling,159.1,205.4,193.8,0,0,x,s,0,0,0,0,First UV-cycle (4 weeks irradiation)
1-UV-PET-2_1,UV-PET-6,1.22,-40.84,1st Cooling,161.7,205.9,194.7,0,0,x,s,0,0,0,0,First UV-cycle (4 weeks irradiation)
1-UV-PET-2_2,UV-PET-7,1.17,-41.28,1st Cooling,161.7,205.9,193.8,0,0,x,s,0,0,0,0,First UV-cycle (4 weeks irradiation)
1-UV-PET-2_3,UV-PET-8,1.34,-38.46,1st Cooling,162.3,205.2,194.1,0,0,x,s,0,0,0,0,First UV-cycle (4 weeks irradiation)
1-UV-PET-2_4,UV-PET-9,1.26,-40.55,1st Cooling,162.4,205.9,194.7,0,0,x,s,0,0,0,0,First UV-cycle (4 weeks irradiation)
1-UV-PET-2_5,UV-PET-79,1.19,-40.46,1st Cooling,161.3,208.5,193.8,0,0,x,s,0,0,0,0,First UV-cycle (4 weeks irradiation)
1-UV-PET-3_1,UV-PET-11,1.38,-41.14,1st Cooling,163.0,205.1,193.5,0,0,x,s,0,0,0,0,First UV-cycle (4 weeks irradiation)
1-UV-PET-3_2,UV-PET-12,1.51,-41.03,1st Cooling,164.3,205.6,194.1,0,0,x,s,0,0,0,0,First UV-cycle (4 weeks irradiation)
1-UV-PET-3_3,UV-PET-13,1.53,-41.38,1st Cooling,163.0,206.1,194.6,0,0,x,s,0,0,0,0,First UV-cycle (4 weeks irradiation)
1-UV-PET-3_4,UV-PET-14,1.38,-40.29,1st Cooling,163.0,205.4,193.8,0,0,x,s,0,0,0,0,First UV-cycle (4 weeks irradiation)
1-UV-PET-3_5,UV-PET-15,1.31,-40.15,1st Cooling,162.0,205.2,193.8,0,0,x,s,0,0,0,0,First UV-cycle (4 weeks irradiation)
1-UV-PET-4_1,UV-PET-16,1.21,-41.4,1st Cooling,160.0,205.69,194.8,0,0,x,s,0,0,0,0,First UV-cycle (4 weeks irradiation)
1-UV-PET-4_2,UV-PET-17,1.18,-40.28,1st Cooling,159.2,204.0,194.2,0,0,x,s,0,0,0,0,First UV-cycle (4 weeks irradiation)
1-UV-PET-4_3,UV-PET-19,1.11,-40.76,1st Cooling,158.3,204.9,194.6,0,0,x,s,0,0,0,0,First UV-cycle (4 weeks irradiation)
1-UV-PET-4_4,UV-PET-20,1.4,-41.76,1st Cooling,159.4,205.4,194.0,0,0,x,s,0,0,0,0,First UV-cycle (4 weeks irradiation)
1-UV-PET-4_5,UV-PET-78,1.13,-39.31,1st Cooling,159.43,206.3,191.5,0,0,x,s,0,0,0,0,First UV-cycle (4 weeks irradiation)
2-UV-PE-1_1,UV-PE-21,1.2,-118.5,1st Cooling,36.4,99.7,94.0,0,x,0,l,0,x,0,0,Second UV-cycle (8 weeks irradiation)
2-UV-PE-1_2,UV-PE-22,1.42,-119.9,1st Cooling,36.0,99.2,94.1,0,x,0,l,0,x,0,0,Second UV-cycle (8 weeks irradiation)
2-UV-PE-1_3,UV-PE-23,1.35,-116.5,1st Cooling,41.3,98.82,93.9,0,x,0,l,0,x,0,0,Second UV-cycle (8 weeks irradiation)
2-UV-PE-1_4,UV-PE-24,1.27,-117.3,1st Cooling,36.0,99.72,93.8,0,x,0,l,0,x,0,0,Second UV-cycle (8 weeks irradiation)
2-UV-PE-1_5,UV-PE-25,1.5,-119.8,1st Cooling,36.0,99.64,94.1,0,x,0,l,0,x,0,0,Second UV-cycle (8 weeks irradiation)
2-UV-PE-2_1,UV-PE-26,1.11,-118.7,1st Cooling,36.0,99.78,94.0,0,x,0,l,0,x,0,0,Second UV-cycle (8 weeks irradiation)
2-UV-PE-2_2,UV-PE-27,1.27,-117.3,1st Cooling,36.0,99.85,93.9,0,x,0,l,0,x,0,0,Second UV-cycle (8 weeks irradiation)
2-UV-PE-2_3,UV-PE-28,1.44,-118.4,1st Cooling,36.0,99.7,94.1,0,x,0,l,0,x,0,0,Second UV-cycle (8 weeks irradiation)
2-UV-PE-2_4,UV-PE-29,1.34,-118.0,1st Cooling,39.22,99.7,94.0,0,x,0,l,0,x,0,0,Second UV-cycle (8 weeks irradiation)
2-UV-PE-2_5,UV-PE-30,1.49,-119.4,1st Cooling,36.0,99.7,94.1,0,x,0,l,0,x,0,0,Second UV-cycle (8 weeks irradiation)
2-UV-PE-3_1,UV-PE-31,1.12,-118.5,1st Cooling,36.0,99.66,93.9,0,x,0,l,0,x,0,0,Second UV-cycle (8 weeks irradiation)
2-UV-PE-3_2,UV-PE-32,1.46,-114.8,1st Cooling,36.0,99.61,94.0,0,x,0,l,0,x,0,0,Second UV-cycle (8 weeks irradiation)
2-UV-PE-3_3,UV-PE-33,1.46,-115.3,1st Cooling,36.0,98.94,93.9,0,x,0,l,0,x,0,0,Second UV-cycle (8 weeks irradiation)
2-UV-PE-3_4,UV-PE-34,1.16,-119.0,1st Cooling,36.0,99.25,94.0,0,x,0,l,0,x,0,0,Second UV-cycle (8 weeks irradiation)
2-UV-PE-3_5,UV-PE-35,1.19,-115.0,1st Cooling,36.0,99.46,93.9,0,x,0,l,0,x,0,0,Second UV-cycle (8 weeks irradiation)
2-UV-PE-4_1,UV-PE-36,1.21,-116.5,1st Cooling,36.0,100.2,93.9,0,x,0,l,0,x,0,0,Second UV-cycle (8 weeks irradiation)
2-UV-PE-4_2,UV-PE-37,1.28,-116.4,1st Cooling,36.0,99.42,93.9,0,x,0,l,0,x,0,0,Second UV-cycle (8 weeks irradiation)
2-UV-PE-4_3,UV-PE-38,1.45,-118.8,1st Cooling,36.0,99.76,94.1,0,x,0,l,0,x,0,0,Second UV-cycle (8 weeks irradiation)
2-UV-PE-4_4,UV-PE-39,1.16,-119.3,1st Cooling,36.0,99.47,94.0,0,x,0,l,0,x,0,0,Second UV-cycle (8 weeks irradiation)
2-UV-PE-4_5,UV-PE-40,1.17,-121.1,1st Cooling,36.0,99.5,94.0,0,x,0,l,0,x,0,0,Second UV-cycle (8 weeks irradiation)
2-UV-PET-1_1,UV-PET-21,1.28,-37.35,1st Cooling,162.7,206.2,195.4,0,0,x,s,0,0,0,0,Second UV-cycle (8 weeks irradiation)
2-UV-PET-1_2,UV-PET-22,1.4,-39.42,1st Cooling,162.7,206.0,195.4,0,0,x,s,0,0,0,0,Second UV-cycle (8 weeks irradiation)
2-UV-PET-1_3,UV-PET-23,1.27,-38.71,1st Cooling,162.7,206.0,195.1,0,0,x,s,0,0,0,0,Second UV-cycle (8 weeks irradiation)
2-UV-PET-1_4,UV-PET-24,1.33,-38.64,1st Cooling,162.7,206.0,195.3,0,0,x,s,0,0,0,0,Second UV-cycle (8 weeks irradiation)
2-UV-PET-1_5,UV-PET-25,1.33,-37.8,1st Cooling,162.7,206.2,195.5,0,0,x,s,0,0,0,0,Second UV-cycle (8 weeks irradiation)
2-UV-PET-2_1,UV-PET-26,1.14,-37.89,1st Cooling,163.6,205.1,194.6,0,0,x,s,0,0,0,0,Second UV-cycle (8 weeks irradiation)
2-UV-PET-2_2,UV-PET-27,1.34,-37.48,1st Cooling,163.6,205.0,195.4,0,0,x,s,0,0,0,0,Second UV-cycle (8 weeks irradiation)
2-UV-PET-2_3,UV-PET-28,1.35,-38.48,1st Cooling,163.6,204.4,193.9,0,0,x,s,0,0,0,0,Second UV-cycle (8 weeks irradiation)
2-UV-PET-2_4,UV-PET-29,1.24,-37.51,1st Cooling,163.6,204.8,194.0,0,0,x,s,0,0,0,0,Second UV-cycle (8 weeks irradiation)
2-UV-PET-2_5,UV-PET-30,1.29,-38.16,1st Cooling,163.6,204.6,194.6,0,0,x,s,0,0,0,0,Second UV-cycle (8 weeks irradiation)
2-UV-PET-3_1,UV-PET-31,1.42,-38.75,1st Cooling,161.3,205.6,194.8,0,0,x,s,0,0,0,0,Second UV-cycle (8 weeks irradiation)
2-UV-PET-3_2,UV-PET-32,1.26,-38.67,1st Cooling,161.3,205.6,195.4,0,0,x,s,0,0,0,0,Second UV-cycle (8 weeks irradiation)
2-UV-PET-3_3,UV-PET-33,1.28,-37.92,1st Cooling,161.3,205.6,195.8,0,0,x,s,0,0,0,0,Second UV-cycle (8 weeks irradiation)
2-UV-PET-3_4,UV-PET-34,1.46,-37.36,1st Cooling,161.3,205.6,195.4,0,0,x,s,0,0,0,0,Second UV-cycle (8 weeks irradiation)
2-UV-PET-3_5,UV-PET-35,1.12,-37.35,1st Cooling,161.3,205.47,195.4,0,0,x,s,0,0,0,0,Second UV-cycle (8 weeks irradiation)
2-UV-PET-4_1,UV-PET-36,1.19,-37.26,1st Cooling,160.3,205.7,195.8,0,0,x,s,0,0,0,0,Second UV-cycle (8 weeks irradiation)
2-UV-PET-4_2,UV-PET-37,1.39,-38.48,1st Cooling,160.3,205.77,195.2,0,0,x,s,0,0,0,0,Second UV-cycle (8 weeks irradiation)
2-UV-PET-4_3,UV-PET-38,1.35,-37.48,1st Cooling,160.3,205.63,195.4,0,0,x,s,0,0,0,0,Second UV-cycle (8 weeks irradiation)
2-UV-PET-4_4,UV-PET-76,1.45,-40.49,1st Cooling,160.2,206.4,195.5,0,0,x,s,0,0,0,0,Second UV-cycle (8 weeks irradiation)
2-UV-PET-4_5,UV-PET-77,1.44,-40.03,1st Cooling,160.2,206.4,195.7,0,0,x,s,0,0,0,0,Second UV-cycle (8 weeks irradiation)
3-UV-PE-1_1,UV-PE-41,1.48,-127.0,1st Cooling,36.0,100.38,94.4,0,x,0,l,0,x,0,0,Third UV-cycle (12 weks irradiation)
3-UV-PE-1_2,UV-PE-42,1.27,-126.0,1st Cooling,36.0,100.69,94.5,0,x,0,l,0,x,0,0,Third UV-cycle (12 weks irradiation)
3-UV-PE-1_3,UV-PE-43,1.37,-127.6,1st Cooling,36.0,100.2,94.3,0,x,0,l,0,x,0,0,Third UV-cycle (12 weks irradiation)
3-UV-PE-1_4,UV-PE-44,1.41,-124.9,1st Cooling,36.0,100.27,94.5,0,x,0,l,0,x,0,0,Third UV-cycle (12 weks irradiation)
3-UV-PE-1_5,UV-PE-45,1.47,-124.5,1st Cooling,36.0,100.5,94.6,0,x,0,l,0,x,0,0,Third UV-cycle (12 weks irradiation)
3-UV-PE-2_1,UV-PE-46,1.33,-130.0,1st Cooling,36.0,100.25,94.6,0,x,0,l,0,x,0,0,Third UV-cycle (12 weks irradiation)
3-UV-PE-2_2,UV-PE-47,1.36,-128.9,1st Cooling,36.0,100.8,94.4,0,x,0,l,0,x,0,0,Third UV-cycle (12 weks irradiation)
3-UV-PE-2_3,UV-PE-48,1.44,-126.3,1st Cooling,36.0,100.228,94.5,0,x,0,l,0,x,0,0,Third UV-cycle (12 weks irradiation)
3-UV-PE-2_4,UV-PE-49,1.37,-122.6,1st Cooling,36.0,101.2,94.5,0,x,0,l,0,x,0,0,Third UV-cycle (12 weks irradiation)
3-UV-PE-2_5,UV-PE-50,1.5,-125.1,1st Cooling,36.0,100.66,94.6,0,x,0,l,0,x,0,0,Third UV-cycle (12 weks irradiation)
3-UV-PE-3_1,UV-PE-51,1.49,-125.2,1st Cooling,36.0,100.58,94.5,0,x,0,l,0,x,0,0,Third UV-cycle (12 weks irradiation)
3-UV-PE-3_2,UV-PE-52,1.35,-127.2,1st Cooling,36.0,100.93,94.3,0,x,0,l,0,x,0,0,Third UV-cycle (12 weks irradiation)
3-UV-PE-3_3,UV-PE-53,1.3,-127.9,1st Cooling,36.0,100.36,94.5,0,x,0,l,0,x,0,0,Third UV-cycle (12 weks irradiation)
3-UV-PE-3_4,UV-PE-54,1.33,-127.3,1st Cooling,36.0,101.06,94.5,0,x,0,l,0,x,0,0,Third UV-cycle (12 weks irradiation)
3-UV-PE-3_5,UV-PE-55,1.35,-127.6,1st Cooling,36.0,101.097,94.5,0,x,0,l,0,x,0,0,Third UV-cycle (12 weks irradiation)
3-UV-PE-4_1,UV-PE-56,1.27,-123.9,1st Cooling,36.0,100.78,94.4,0,x,0,l,0,x,0,0,Third UV-cycle (12 weks irradiation)
3-UV-PE-4_2,UV-PE-57,1.32,-128.9,1st Cooling,36.0,101.41,94.4,0,x,0,l,0,x,0,0,Third UV-cycle (12 weks irradiation)
3-UV-PE-4_3,UV-PE-58,1.19,-126.6,1st Cooling,36.0,101.06,94.5,0,x,0,l,0,x,0,0,Third UV-cycle (12 weks irradiation)
3-UV-PE-4_4,UV-PE-59,1.46,-126.7,1st Cooling,36.0,101.21,94.5,0,x,0,l,0,x,0,0,Third UV-cycle (12 weks irradiation)
3-UV-PE-4_5,UV-PE-60,1.4,-126.7,1st Cooling,36.0,100.804,94.5,0,x,0,l,0,x,0,0,Third UV-cycle (12 weks irradiation)
3-UV-PET-1_1,UV-PET-41,1.34,-36.77,1st Cooling,171.28,205.15,195.0,0,0,x,s,0,0,0,0,Third UV-cycle (12 weks irradiation)
3-UV-PET-1_2,UV-PET-42,1.21,-37.36,1st Cooling,170.67,204.47,195.7,0,0,x,s,0,0,0,0,Third UV-cycle (12 weks irradiation)
3-UV-PET-1_3,UV-PET-43,1.47,-36.24,1st Cooling,170.78,205.06,195.9,0,0,x,s,0,0,0,0,Third UV-cycle (12 weks irradiation)
3-UV-PET-1_4,UV-PET-44,1.27,-36.55,1st Cooling,171.72,205.7,196.4,0,0,x,s,0,0,0,0,Third UV-cycle (12 weks irradiation)
3-UV-PET-1_5,UV-PET-45,1.27,-35.72,1st Cooling,171.24,206.1,196.3,0,0,x,s,0,0,0,0,Third UV-cycle (12 weks irradiation)
3-UV-PET-2_1,UV-PET-46,1.3,-37.92,1st Cooling,167.7,206.8,195.9,0,0,x,s,0,0,0,0,Third UV-cycle (12 weks irradiation)
3-UV-PET-2_2,UV-PET-47,1.45,-38.25,1st Cooling,167.7,206.8,196.0,0,0,x,s,0,0,0,0,Third UV-cycle (12 weks irradiation)
3-UV-PET-2_3,UV-PET-48,1.17,-37.05,1st Cooling,167.7,206.8,195.7,0,0,x,s,0,0,0,0,Third UV-cycle (12 weks irradiation)
3-UV-PET-2_4,UV-PET-49,1.27,-37.77,1st Cooling,167.7,206.8,196.0,0,0,x,s,0,0,0,0,Third UV-cycle (12 weks irradiation)
3-UV-PET-2_5,UV-PET-50,1.53,-36.51,1st Cooling,167.7,206.8,196.6,0,0,x,s,0,0,0,0,Third UV-cycle (12 weks irradiation)
3-UV-PET-3_1,UV-PET-51,1.53,-38.95,1st Cooling,169.8,208.1,196.0,0,0,x,s,0,0,0,0,Third UV-cycle (12 weks irradiation)
3-UV-PET-3_2,UV-PET-52,1.42,-36.1,1st Cooling,169.8,208.1,196.7,0,0,x,s,0,0,0,0,Third UV-cycle (12 weks irradiation)
3-UV-PET-3_3,UV-PET-53,1.48,-35.69,1st Cooling,169.1,207.96,195.9,0,0,x,s,0,0,0,0,Third UV-cycle (12 weks irradiation)
3-UV-PET-3_4,UV-PET-54,1.41,-35.75,1st Cooling,169.8,208.1,196.5,0,0,x,s,0,0,0,0,Third UV-cycle (12 weks irradiation)
3-UV-PET-3_5,UV-PET-55,1.37,-35.47,1st Cooling,169.8,206.67,196.3,0,0,x,s,0,0,0,0,Third UV-cycle (12 weks irradiation)
3-UV-PET-4_1,UV-PET-56,1.46,-37.8,1st Cooling,170.6,206.8,196.2,0,0,x,s,0,0,0,0,Third UV-cycle (12 weks irradiation)
3-UV-PET-4_2,UV-PET-57,1.23,-37.65,1st Cooling,170.6,206.8,195.8,0,0,x,s,0,0,0,0,Third UV-cycle (12 weks irradiation)
3-UV-PET-4_3,UV-PET-58,1.39,-33.68,1st Cooling,170.6,206.5,195.4,0,0,x,s,0,0,0,0,Third UV-cycle (12 weks irradiation)
3-UV-PET-4_4,UV-PET-59,1.38,-37.67,1st Cooling,170.6,206.6,196.0,0,0,x,s,0,0,0,0,Third UV-cycle (12 weks irradiation)
3-UV-PET-4_5,UV-PET-60,1.33,-36.15,1st Cooling,170.6,206.7,195.9,0,0,x,s,0,0,0,0,Third UV-cycle (12 weks irradiation)
3-UV-PET-control-1_1,UV-PET-61,1.3,-33.5,1st Cooling,170.6,204.16,193.8,0,x,0,s,0,0,0,0,Third UV-cycle (12 weks irradiation)
3-UV-PET-control-1_2,UV-PET-62,1.31,-31.56,1st Cooling,169.91,205.43,193.6,0,x,0,s,0,0,0,0,Third UV-cycle (12 weks irradiation)
3-UV-PET-control-1_3,UV-PET-63,1.42,-32.45,1st Cooling,170.6,207.14,193.9,0,x,0,s,0,0,0,0,Third UV-cycle (12 weks irradiation)
3-UV-PET-control-1_4,UV-PET-64,1.22,-31.7,1st Cooling,170.13,204.26,193.1,0,x,0,s,0,0,0,0,Third UV-cycle (12 weks irradiation)
3-UV-PET-control-1_5,UV-PET-65,1.23,-31.16,1st Cooling,168.5,206.51,192.5,0,x,0,s,0,0,0,0,Third UV-cycle (12 weks irradiation)
3-UV-PET-control-2_1,UV-PET-66,1.22,-31.39,1st Cooling,167.9,206.2,191.7,0,x,0,s,0,0,0,0,Third UV-cycle (12 weks irradiation)
3-UV-PET-control-2_2,UV-PET-67,1.54,-32.52,1st Cooling,167.9,204.53,194.9,0,x,0,s,0,0,0,0,Third UV-cycle (12 weks irradiation)
3-UV-PET-control-2_3,UV-PET-68,1.3,-32.89,1st Cooling,167.9,205.5,193.9,0,x,0,s,0,0,0,0,Third UV-cycle (12 weks irradiation)
3-UV-PET-control-2_4,UV-PET-69,1.34,-32.74,1st Cooling,167.76,204.89,193.4,0,x,0,s,0,0,0,0,Third UV-cycle (12 weks irradiation)
3-UV-PET-control-2_5,UV-PET-70,1.43,-32.46,1st Cooling,167.9,204.97,193.4,0,x,0,s,0,0,0,0,Third UV-cycle (12 weks irradiation)
3-UV-PET-control-3_1,UV-PET-71,1.27,-33.54,1st Cooling,167.79,205.25,194.2,0,x,0,s,0,0,0,0,Third UV-cycle (12 weks irradiation)
3-UV-PET-control-3_2,UV-PET-72,1.27,-34.57,1st Cooling,168.6,205.7,194.2,0,x,0,s,0,0,0,0,Third UV-cycle (12 weks irradiation)
3-UV-PET-control-3_3,UV-PET-73,1.39,-33.24,1st Cooling,167.72,205.84,194.3,0,x,0,s,0,0,0,0,Third UV-cycle (12 weks irradiation)
3-UV-PET-control-3_4,UV-PET-74,1.18,-33.21,1st Cooling,167.8,206.6,193.1,0,x,0,s,0,0,0,0,Third UV-cycle (12 weks irradiation)
3-UV-PET-control-3_5,UV-PET-75,1.17,-32.08,1st Cooling,168.0,206.19,194.1,0,x,0,s,0,0,0,0,Third UV-cycle (12 weks irradiation)
1-EBT-PE-1_1,eb-PE-1,1.18,-98.33,1st Cooling,41.42,97.23,80.1,1>2,0,0,l,0,x,0,0,First EBT
1-EBT-PE-1_2,eb-PE-2,1.25,-96.25,1st Cooling,41.8,96.42,80.2,1>2,0,0,l,0,x,0,0,First EBT
1-EBT-PE-1_3,eb-PE-3,1.07,-100.5,1st Cooling,41.93,97.22,80.8,1≤2,0,0,l,0,x,0,0,First EBT
1-EBT-PE-1_4,eb-PE-4,1.16,-99.38,1st Cooling,41.98,96.5,80.5,1≤2,0,0,l,0,x,0,0,First EBT
1-EBT-PE-1_5,eb-PE-5,1.16,-98.54,1st Cooling,41.6,97.28,80.1,1>2,0,0,l,0,x,0,0,First EBT
1-EBT-PE-2_1,eb-PE-6,1.44,-100.0,1st Cooling,41.2,97.52,81.1,1≤2,0,0,l,0,x,0,0,First EBT
1-EBT-PE-2_2,eb-PE-7,1.05,-101.8,1st Cooling,41.2,96.94,81.4,1>2,0,0,l,0,x,0,0,First EBT
1-EBT-PE-2_3,eb-PE-8,1.15,-100.3,1st Cooling,41.2,97.18,81.9,1≤2,0,0,l,0,x,0,0,First EBT
1-EBT-PE-2_4,eb-PE-9,1.27,-97.66,1st Cooling,41.2,97.51,81.5,1≥2,0,0,l,0,x,0,0,First EBT
1-EBT-PE-2_5,eb-PE-10,1.16,-98.0,1st Cooling,41.2,98.38,81.7,1>2,0,0,l,0,x,0,0,First EBT
1-EBT-PE-3_1,eb-PE-11,1.08,-102.3,1st Cooling,41.2,96.67,81.8,1<2,0,0,l,0,x,0,0,First EBT
1-EBT-PE-3_2,eb-PE-12,1.28,-100.9,1st Cooling,41.2,97.97,80.8,1<2,0,0,l,0,x,0,0,First EBT
1-EBT-PE-3_3,eb-PE-13,1.19,-102.9,1st Cooling,41.2,97.4,80.7,1<2,0,0,l,0,x,0,0,First EBT
1-EBT-PE-3_4,eb-PE-14,1.23,-98.85,1st Cooling,41.2,97.89,79.8,1<2,0,0,l,0,x,0,0,First EBT
1-EBT-PE-3_5,eb-PE-15,1.49,-100.9,1st Cooling,41.2,96.79,80.3,1<2,0,0,l,0,x,0,0,First EBT
1-EBT-PE-4_1,eb-PE-16,1.21,-100.2,1st Cooling,41.2,97.2,81.0,1>2,0,0,l,0,x,0,0,First EBT
1-EBT-PE-4_2,eb-PE-17,1.08,-99.52,1st Cooling,41.2,96.48,81.6,1<2,0,0,l,0,x,0,0,First EBT
1-EBT-PE-4_3,eb-PE-18,1.13,-98.86,1st Cooling,41.2,96.69,80.3,1>2,0,0,l,0,x,0,0,First EBT
1-EBT-PE-4_4,eb-PE-19,1.21,-96.88,1st Cooling,40.86,96.15,80.2,1>2,0,0,l,0,x,0,0,First EBT
1-EBT-PE-4_5,eb-PE-20,1.23,-98.36,1st Cooling,41.2,97.06,81.1,1≥2,0,0,l,0,x,0,0,First EBT
1-EBT-PET-1_1,eb-PET-67,1.24,-37.82,1st Cooling,156.3,201.27,187.4,0,0,x,s,0,0,0,0,First EBT
1-EBT-PET-1_2,eb-PET-68,1.31,-39.86,1st Cooling,156.6,202.92,188.1,0,0,x,s,0,0,0,0,First EBT
1-EBT-PET-1_3,eb-PET-69,1.16,-39.58,1st Cooling,155.0,201.74,187.0,0,0,x,s,0,0,0,0,First EBT
1-EBT-PET-1_4,eb-PET-70,1.36,-40.37,1st Cooling,155.2,203.5,187.6,0,0,x,s,0,0,0,0,First EBT
1-EBT-PET-1_5,eb-PET-71,1.38,-40.37,1st Cooling,157.4,203.32,188.3,0,0,x,s,0,0,0,0,First EBT
1-EBT-PET-2_1,eb-PET-72,1.3,-39.32,1st Cooling,154.67,202.89,187.1,0,0,x,s,0,0,0,0,First EBT
1-EBT-PET-2_2,eb-PET-73,1.46,-40.45,1st Cooling,154.69,203.1,187.8,0,0,x,s,0,0,0,0,First EBT
1-EBT-PET-2_3,eb-PET-74,1.18,-39.39,1st Cooling,154.51,203.03,188.0,0,0,x,s,0,0,0,0,First EBT
1-EBT-PET-2_4,eb-PET-75,1.29,-39.68,1st Cooling,155.61,202.26,187.5,0,0,x,s,0,0,0,0,First EBT
1-EBT-PET-2_5,eb-PET-76,1.38,-39.03,1st Cooling,155.2,201.55,187.6,0,0,x,s,0,0,0,0,First EBT
1-EBT-PET-3_1,eb-PET-77,1.08,-39.47,1st Cooling,155.2,203.5,187.6,0,0,x,s,0,0,0,0,First EBT
1-EBT-PET-3_2,eb-PET-78,1.28,-38.5,1st Cooling,155.27,203.36,188.3,0,0,x,s,0,0,0,0,First EBT
1-EBT-PET-3_3,eb-PET-79,1.19,-40.66,1st Cooling,154.3,203.5,187.4,0,0,x,s,0,0,0,0,First EBT
1-EBT-PET-3_4,eb-PET-80,1.23,-39.41,1st Cooling,158.77,203.88,188.2,0,0,x,s,0,0,0,0,First EBT
1-EBT-PET-3_5,eb-PET-81,1.49,-40.05,1st Cooling,156.28,203.5,188.6,0,0,x,s,0,0,0,0,First EBT
1-EBT-PET-4_1,eb-PET-16,1.08,-39.81,1st Cooling,158.5,202.0,187.5,0,0,x,s,0,0,0,0,First EBT
1-EBT-PET-4_2,eb-PET-17,1.21,-38.32,1st Cooling,158.5,202.17,188.1,0,0,x,s,0,0,0,0,First EBT
1-EBT-PET-4_3,eb-PET-18,1.07,-39.17,1st Cooling,158.5,202.13,187.9,0,0,x,s,0,0,0,0,First EBT
1-EBT-PET-4_4,eb-PET-19,1.35,-38.14,1st Cooling,158.5,202.09,188.2,0,0,x,s,0,0,0,0,First EBT
1-EBT-PET-4_5,eb-PET-20,1.49,-39.03,1st Cooling,158.5,201.92,189.5,0,0,x,s,0,0,0,0,First EBT
2-EBT-PE-1_1,eb-PE-21,1.15,-90.61,1st Cooling,40.1,95.53,79.0,0,0,x,l,0,0,x,0,Second EBT
2-EBT-PE-1_2,eb-PE-22,1.46,-88.78,1st Cooling,39.9,96.8,79.7,0,0,x,l,0,0,x,0,Second EBT
2-EBT-PE-1_3,eb-PE-23,1.23,-87.48,1st Cooling,40.3,97.6,78.9,0,0,x,l,0,0,x,0,Second EBT
2-EBT-PE-1_4,eb-PE-24,1.24,-89.72,1st Cooling,40.4,94.6,79.8,0,0,x,l,0,0,x,0,Second EBT
2-EBT-PE-1_5,eb-PE-25,1.45,-89.12,1st Cooling,40.3,96.0,79.2,0,0,x,l,0,0,x,0,Second EBT
2-EBT-PE-2_1,eb-PE-26,1.17,-90.64,1st Cooling,40.1,96.92,79.3,0,0,x,l,0,0,x,0,Second EBT
2-EBT-PE-2_2,eb-PE-27,1.35,-91.32,1st Cooling,40.1,96.09,79.0,0,0,x,l,0,0,x,0,Second EBT
2-EBT-PE-2_3,eb-PE-28,1.29,-89.59,1st Cooling,40.1,96.46,79.2,0,0,x,l,0,0,x,0,Second EBT
2-EBT-PE-2_4,eb-PE-29,1.2,-87.11,1st Cooling,40.1,96.04,79.6,0,0,x,l,0,0,x,0,Second EBT
2-EBT-PE-2_5,eb-PE-30,1.33,-90.3,1st Cooling,40.1,96.42,79.2,0,0,x,l,0,0,x,0,Second EBT
2-EBT-PE-3_2,eb-PE-32,1.27,-89.91,1st Cooling,40.0,95.23,79.0,0,0,x,l,0,0,x,0,Second EBT
2-EBT-PE-3_3,eb-PE-33,1.3,-90.98,1st Cooling,40.0,96.38,79.6,0,0,x,l,0,0,x,0,Second EBT
2-EBT-PE-3_4,eb-PE-34,1.2,-89.55,1st Cooling,40.0,95.9,79.8,0,0,x,l,0,0,x,0,Second EBT
2-EBT-PE-3_5,eb-PE-35,1.22,-88.77,1st Cooling,40.0,96.34,80.1,0,0,x,l,0,0,x,0,Second EBT
2-EBT-PE-4_1,eb-PE-36,1.48,-89.66,1st Cooling,40.1,95.46,79.0,0,0,x,l,0,0,x,0,Second EBT
2-EBT-PE-4_2,eb-PE-37,1.47,-93.83,1st Cooling,40.1,96.08,79.8,0,0,x,l,0,0,x,0,Second EBT
2-EBT-PE-4_3,eb-PE-38,1.39,-91.08,1st Cooling,40.1,96.98,79.0,0,0,x,l,0,0,x,0,Second EBT
2-EBT-PE-4_4,eb-PE-39,1.31,-89.75,1st Cooling,40.1,96.05,79.5,0,0,x,l,0,0,x,0,Second EBT
2-EBT-PE-4_5,eb-PE-61,1.48,-90.14,1st Cooling,38.5,96.6,78.9,0,0,x,l,0,0,x,0,Second EBT
1-EBT-PET-1_1,eb-PET-61,1.24,-37.82,1st Cooling,156.3,201.27,187.4,0,0,x,s,0,0,0,0,Second EBT
1-EBT-PET-1_2,eb-PET-22,1.31,-39.86,1st Cooling,156.6,202.92,188.1,0,0,x,s,0,0,0,0,Second EBT
1-EBT-PET-1_3,eb-PET-23,1.16,-39.58,1st Cooling,155.0,201.74,187.0,0,0,x,s,0,0,0,0,Second EBT
1-EBT-PET-1_4,eb-PET-24,1.36,-40.37,1st Cooling,155.2,203.5,187.6,0,0,x,s,0,0,0,0,Second EBT
1-EBT-PET-1_5,eb-PET-25,1.38,-40.37,1st Cooling,157.4,203.32,188.3,0,0,x,s,0,0,0,0,Second EBT
1-EBT-PET-2_1,eb-PET-26,1.3,-39.32,1st Cooling,154.67,202.89,187.1,0,0,x,s,0,0,0,0,Second EBT
1-EBT-PET-2_2,eb-PET-27,1.46,-40.45,1st Cooling,154.69,203.1,187.8,0,0,x,s,0,0,0,0,Second EBT
1-EBT-PET-2_3,eb-PET-28,1.18,-39.39,1st Cooling,154.51,203.03,188.0,0,0,x,s,0,0,0,0,Second EBT
1-EBT-PET-2_4,eb-PET-29,1.29,-39.68,1st Cooling,155.61,202.26,187.5,0,0,x,s,0,0,0,0,Second EBT
1-EBT-PET-2_5,eb-PET-30,1.38,-39.03,1st Cooling,155.2,201.55,187.6,0,0,x,s,0,0,0,0,Second EBT
1-EBT-PET-3_1,eb-PET-31,1.08,-39.47,1st Cooling,155.2,203.5,187.6,0,0,x,s,0,0,0,0,Second EBT
1-EBT-PET-3_2,eb-PET-32,1.28,-38.5,1st Cooling,155.27,203.36,188.3,0,0,x,s,0,0,0,0,Second EBT
1-EBT-PET-3_3,eb-PET-33,1.19,-40.66,1st Cooling,154.3,203.5,187.4,0,0,x,s,0,0,0,0,Second EBT
1-EBT-PET-3_4,eb-PET-34,1.23,-39.41,1st Cooling,158.77,203.88,188.2,0,0,x,s,0,0,0,0,Second EBT
1-EBT-PET-3_5,eb-PET-35,1.49,-40.05,1st Cooling,156.28,203.5,188.6,0,0,x,s,0,0,0,0,Second EBT
1-EBT-PET-4_1,eb-PET-36,1.08,-39.81,1st Cooling,158.5,202.0,187.5,0,0,x,s,0,0,0,0,Second EBT
1-EBT-PET-4_2,eb-PET-37,1.21,-38.32,1st Cooling,158.5,202.17,188.1,0,0,x,s,0,0,0,0,Second EBT
1-EBT-PET-4_3,eb-PET-38,1.07,-39.17,1st Cooling,158.5,202.13,187.9,0,0,x,s,0,0,0,0,Second EBT
1-EBT-PET-4_4,eb-PET-39,1.35,-38.14,1st Cooling,158.5,202.09,188.2,0,0,x,s,0,0,0,0,Second EBT
1-EBT-PET-4_5,eb-PET-40,1.49,-39.03,1st Cooling,158.5,201.92,189.5,0,0,x,s,0,0,0,0,Second EBT
3-EBT-PE-1_1,eb-PE-41,1.24,-84.67,1st Cooling,38.0,95.8,79.1,0,0,x,l,0,0,0,0,Third EBT
3-EBT-PE-1_2,eb-PE-42,1.27,-84.19,1st Cooling,38.0,95.7,78.5,0,0,x,l,0,0,0,0,Third EBT
3-EBT-PE-1_3,eb-PE-43,1.34,-83.57,1st Cooling,38.0,95.24,78.5,0,0,x,l,0,0,0,0,Third EBT
3-EBT-PE-1_4,eb-PE-44,1.37,-85.49,1st Cooling,38.1,95.8,79.1,0,0,x,l,0,0,0,0,Third EBT
3-EBT-PE-1_5,eb-PE-62,1.17,-85.45,1st Cooling,39.4,97.8,78.5,0,0,x,l,0,0,0,0,Third EBT
3-EBT-PE-2_1,eb-PE-46,1.47,-84.66,1st Cooling,39.4,96.4,79.1,0,0,x,l,0,0,0,0,Third EBT
3-EBT-PE-2_2,eb-PE-47,1.25,-84.93,1st Cooling,39.4,96.29,79.2,0,0,x,l,0,0,0,0,Third EBT
3-EBT-PE-2_3,eb-PE-48,1.28,-86.44,1st Cooling,39.26,95.92,79.6,0,0,x,l,0,0,0,0,Third EBT
3-EBT-PE-2_4,eb-PE-49,1.43,-85.93,1st Cooling,39.4,96.14,79.7,0,0,x,l,0,0,0,0,Third EBT
3-EBT-PE-2_5,eb-PE-50,1.5,-83.76,1st Cooling,39.4,96.4,79.7,0,0,x,l,0,0,0,0,Third EBT
3-EBT-PE-3_1,eb-PE-51,1.18,-83.96,1st Cooling,39.6,97.42,79.0,0,0,x,l,0,0,0,0,Third EBT
3-EBT-PE-3_2,eb-PE-52,1.29,-83.45,1st Cooling,39.6,97.1,78.0,0,0,x,l,0,0,0,0,Third EBT
3-EBT-PE-3_3,eb-PE-53,1.44,-84.11,1st Cooling,38.3,97.29,78.4,0,0,x,l,0,0,0,0,Third EBT
3-EBT-PE-3_4,eb-PE-54,1.34,-86.24,1st Cooling,39.6,97.38,78.6,0,0,x,l,0,0,0,0,Third EBT
3-EBT-PE-3_5,eb-PE-55,1.37,-83.7,1st Cooling,39.6,96.6,79.6,0,0,x,l,0,0,0,0,Third EBT
3-EBT-PE-4_1,eb-PE-56,1.34,-83.58,1st Cooling,40.4,98.33,79.0,0,0,x,l,0,0,0,0,Third EBT
3-EBT-PE-4_2,eb-PE-57,1.38,-84.06,1st Cooling,39.33,97.91,79.3,0,0,x,l,0,0,0,0,Third EBT
3-EBT-PE-4_3,eb-PE-58,1.35,-81.8,1st Cooling,39.1,98.1,78.4,0,0,x,l,0,0,0,0,Third EBT
3-EBT-PE-4_4,eb-PE-59,1.36,-85.41,1st Cooling,40.4,97.22,79.2,0,0,x,l,0,0,0,0,Third EBT
3-EBT-PE-4_5,eb-PE-60,1.34,-84.02,1st Cooling,39.5,96.5,78.6,0,0,x,l,0,0,0,0,Third EBT
3-EBT-PET-1_1,eb-PET-41,1.41,-43.42,1st Cooling,157.9,205.18,190.0,0,0,x,s,0,x,x,0,Third EBT
3-EBT-PET-1_2,eb-PET-42,1.16,-42.08,1st Cooling,158.23,205.297,190.1,0,0,x,s,0,x,0,0,Third EBT
3-EBT-PET-1_3,eb-PET-43,1.47,-44.69,1st Cooling,157.74,204.66,190.5,0,0,x,s,0,x,x,0,Third EBT
3-EBT-PET-1_4,eb-PET-44,1.3,-42.41,1st Cooling,157.9,205.02,189.6,0,0,x,s,0,0,0,0,Third EBT
3-EBT-PET-1_5,eb-PET-45,1.21,-43.44,1st Cooling,157.9,204.97,189.8,0,0,x,s,0,0,0,0,Third EBT
3-EBT-PET-2_1,eb-PET-46,1.38,-43.16,1st Cooling,161.89,207.0,191.3,0,0,x,s,0,0,0,0,Third EBT
3-EBT-PET-2_2,eb-PET-47,1.26,-44.84,1st Cooling,160.24,207.8,190.8,0,0,x,s,0,0,0,0,Third EBT
3-EBT-PET-2_3,eb-PET-48,1.41,-43.37,1st Cooling,161.91,207.09,190.5,0,0,x,s,0,0,0,0,Third EBT
3-EBT-PET-2_4,eb-PET-49,1.45,-42.69,1st Cooling,164.2,206.21,191.5,0,0,x,s,0,0,0,0,Third EBT
3-EBT-PET-2_5,eb-PET-50,1.34,-44.7,1st Cooling,159.7,207.42,190.3,0,0,x,s,0,0,0,0,Third EBT
3-EBT-PET-3_1,eb-PET-51,1.25,-44.41,1st Cooling,162.87,207.12,191.0,0,0,x,s,0,0,0,0,Third EBT
3-EBT-PET-3_2,eb-PET-52,1.5,-43.76,1st Cooling,162.09,207.6,190.0,0,0,x,s,0,0,0,0,Third EBT
3-EBT-PET-3_3,eb-PET-53,1.49,-43.82,1st Cooling,161.49,207.6,190.5,0,0,x,s,0,0,0,0,Third EBT
3-EBT-PET-3_4,eb-PET-54,1.26,-41.56,1st Cooling,161.78,207.11,191.5,0,0,x,s,0,0,0,0,Third EBT
3-EBT-PET-3_5,eb-PET-55,1.23,-48.57,1st Cooling,164.09,206.5,190.0,0,0,x,s,0,0,0,0,Third EBT
3-EBT-PET-4_1,eb-PET-62,1.18,-41.04,1st Cooling,163.2,208.05,188.5,0,0,x,s,0,0,0,0,Third EBT
3-EBT-PET-4_2,eb-PET-63,1.27,-43.18,1st Cooling,163.2,208.5,189.6,0,0,x,s,0,0,0,0,Third EBT
3-EBT-PET-4_3,eb-PET-64,1.3,-43.28,1st Cooling,162.8,207.63,190.2,0,0,x,s,0,0,0,0,Third EBT
3-EBT-PET-4_4,eb-PET-65,1.21,-42.31,1st Cooling,163.2,208.39,190.4,0,0,x,s,0,0,0,0,Third EBT
3-EBT-PET-4_5,eb-PET-66,1.15,-43.27,1st Cooling,161.9,208.29,189.5,0,0,x,s,0,0,0,0,Third EBT

File: data/050_Data_2st_Heating.csv
Sample Name,Name of Original DSC Measurement,Mass in mg,∆Hm in Jg-1,Segment,Polymer,TStart in °C,TEnd in °C,Tm in °C,Tm,Hm,Modality,Tail,Shoulder,Aging Level
0-PE-1_1,0-PE-6,1.17,108.1,2nd Heating,PE,50.0,118.38,107.7,108,8.79001,sharp,left,undefined,Pristine LDPE and PET
0-PE-1_2,0-PE-7,1.22,107.9,2nd Heating,PE,50.0,119.3,107.7,108,8.76131,sharp,left,undefined,Pristine LDPE and PET
0-PE-1_3,0-PE-8,1.19,108.1,2nd Heating,PE,50.0,118.9,107.6,108,8.71668,sharp,left,undefined,Pristine LDPE and PET
0-PE-1_4,0-PE-9,1.27,109.4,2nd Heating,PE,50.0,118.2,107.7,108,8.40655,sharp,left,undefined,Pristine LDPE and PET
0-PE-1_5,0-PE-10,1.41,107.1,2nd Heating,PE,50.0,119.0,107.8,108,7.96444,sharp,left,undefined,Pristine LDPE and PET
0-PE-2_1,0-PE-11,1.48,111.7,2nd Heating,PE,50.0,118.67,107.7,108,8.09733,sharp,left,undefined,Pristine LDPE and PET
0-PE-2_2,0-PE-12,1.44,113.7,2nd Heating,PE,50.0,119.2,107.5,108,8.09063,sharp,left,undefined,Pristine LDPE and PET
0-PE-2_3,0-PE-13,1.42,110.3,2nd Heating,PE,50.0,123.1,106.6,107,7.8116,sharp,left,undefined,Pristine LDPE and PET
0-PE-2_4,0-PE-14,1.49,114.0,2nd Heating,PE,50.0,118.85,108.1,108,7.88245,sharp,left,undefined,Pristine LDPE and PET
0-PE-2_5,0-PE-15,1.42,114.8,2nd Heating,PE,50.0,118.06,108.0,108,8.30799,sharp,left,undefined,Pristine LDPE and PET
0-PE-3_1,0-PE-16,1.4,115.1,2nd Heating,PE,50.0,120.0,107.7,108,8.61513,sharp,left,undefined,Pristine LDPE and PET
0-PE-3_2,0-PE-17,1.44,112.1,2nd Heating,PE,50.0,120.0,107.7,108,7.91518,sharp,left,undefined,Pristine LDPE and PET
0-PE-3_3,0-PE-18,1.1,113.7,2nd Heating,PE,50.0,120.0,107.4,107,9.53295,sharp,left,undefined,Pristine LDPE and PET
0-PE-3_4,0-PE-19,1.33,115.1,2nd Heating,PE,50.0,120.0,107.7,108,8.51314,sharp,left,undefined,Pristine LDPE and PET
0-PE-3_5,0-PE-20,1.44,113.1,2nd Heating,PE,50.0,118.0,107.8,108,7.93825,sharp,left,undefined,Pristine LDPE and PET
0-PE-4_2,0-PE-22,1.47,112.0,2nd Heating,PE,51.3,119.13,108.2,108,5.1255,sharp,left,undefined,Pristine LDPE and PET
0-PE-4_3,0-PE-23,1.39,113.7,2nd Heating,PE,50.4,119.45,108.0,108,5.57212,sharp,left,undefined,Pristine LDPE and PET
0-PE-4_4,0-PE-24,1.5,113.7,2nd Heating,PE,51.36,123.15,108.6,109,5.14146,sharp,left,undefined,Pristine LDPE and PET
0-PE-4_5,0-PE-25,1.22,113.0,2nd Heating,PE,51.3,119.36,108.0,108,5.61346,sharp,left,undefined,Pristine LDPE and PET
0-PET-1_1,0-PET-1,1.44,28.88,2nd Heating,PET,200.0,253.77,230.2,230,2.99577,bimodal,left,undefined,Pristine LDPE and PET
0-PET-1_2,0-PET-2,1.35,30.34,2nd Heating,PET,200.79,256.3,230.5,230,2.78461,bimodal,left,undefined,Pristine LDPE and PET
0-PET-1_3,0-PET-3,1.39,30.0,2nd Heating,PET,200.0,254.25,229.8,230,3.05761,bimodal,left,undefined,Pristine LDPE and PET
0-PET-1_4,0-PET-4,1.28,29.29,2nd Heating,PET,200.0,254.59,230.2,230,2.95315,bimodal,left,undefined,Pristine LDPE and PET
0-PET-1_5,0-PET-5,1.34,31.94,2nd Heating,PET,200.0,255.31,229.7,230,2.76109,bimodal,left,undefined,Pristine LDPE and PET
0-PET-2_1,0-PET-6,1.42,28.06,2nd Heating,PET,197.73,251.2,231.7,232,6.61168,bimodal,left,undefined,Pristine LDPE and PET
0-PET-2_2,0-PET-7,1.08,26.2,2nd Heating,PET,201.21,251.22,231.1,231,8.47119,bimodal,left,undefined,Pristine LDPE and PET
0-PET-2_3,0-PET-8,1.33,28.07,2nd Heating,PET,199.86,252.59,230.8,231,6.89128,bimodal,left,undefined,Pristine LDPE and PET
0-PET-2_4,0-PET-9,1.39,26.33,2nd Heating,PET,199.64,251.15,229.8,230,6.42201,bimodal,left,undefined,Pristine LDPE and PET
0-PET-2_5,0-PET-10,1.29,28.25,2nd Heating,PET,199.1,251.15,228.7,229,6.90944,bimodal,left,undefined,Pristine LDPE and PET
0-PET-3_1,0-PET-16,1.33,29.16,2nd Heating,PET,203.02,252.13,230.7,231,7.64334,bimodal,left,undefined,Pristine LDPE and PET
0-PET-3_2,0-PET-17,1.42,29.19,2nd Heating,PET,201.78,250.53,230.7,231,7.19395,bimodal,left,undefined,Pristine LDPE and PET
0-PET-3_3,0-PET-18,1.43,29.46,2nd Heating,PET,200.56,252.82,230.9,231,6.97114,bimodal,left,undefined,Pristine LDPE and PET
0-PET-3_4,0-PET-19,1.28,28.78,2nd Heating,PET,203.79,253.83,230.9,231,7.39915,bimodal,left,undefined,Pristine LDPE and PET
0-PET-3_5,0-PET-20,1.26,30.23,2nd Heating,PET,200.22,252.53,230.8,231,7.72965,bimodal,left,undefined,Pristine LDPE and PET
0-PET-4_1,0-PET-21,1.16,28.3,2nd Heating,PET,205.48,251.33,230.3,230,3.71163,bimodal,left,undefined,Pristine LDPE and PET
0-PET-4_2,0-PET-22,1.17,27.74,2nd Heating,PET,203.7,251.66,228.7,229,3.38333,bimodal,left,undefined,Pristine LDPE and PET
0-PET-4_4,0-PET-24,1.29,28.81,2nd Heating,PET,203.86,252.52,230.3,230,3.22246,bimodal,left,undefined,Pristine LDPE and PET
0-PET-4_5,0-PET-25,1.42,29.82,2nd Heating,PET,203.7,253.95,230.3,230,3.23546,bimodal,left,undefined,Pristine LDPE and PET
1-UV-PE-1_1,UV-PE-61,1.27,108.4,2nd Heating,PE,59.0,120.76,107.5,108,8.3532,sharp,left,undefined,First UV-cycle (4 weeks irradiation)
1-UV-PE-1_2,UV-PE-62,1.41,107.0,2nd Heating,PE,59.9,118.34,107.6,108,8.16878,sharp,left,undefined,First UV-cycle (4 weeks irradiation)
1-UV-PE-1_4,UV-PE-64,1.5,109.3,2nd Heating,PE,58.8,118.55,107.8,108,7.22364,sharp,left,undefined,First UV-cycle (4 weeks irradiation)
1-UV-PE-1_5,UV-PE-65,1.06,104.1,2nd Heating,PE,58.8,120.78,106.8,107,7.92604,sharp,left,undefined,First UV-cycle (4 weeks irradiation)
1-UV-PE-2_1,UV-PE-66,1.36,106.7,2nd Heating,PE,60.9,118.17,107.5,108,7.38656,sharp,left,undefined,First UV-cycle (4 weeks irradiation)
1-UV-PE-2_2,UV-PE-67,1.25,107.9,2nd Heating,PE,58.57,119.7,107.6,108,7.58901,sharp,left,undefined,First UV-cycle (4 weeks irradiation)
1-UV-PE-2_3,UV-PE-68,1.49,107.0,2nd Heating,PE,58.6,118.91,107.7,108,7.0624,sharp,left,undefined,First UV-cycle (4 weeks irradiation)
1-UV-PE-2_4,UV-PE-69,1.35,106.3,2nd Heating,PE,61.55,119.23,107.8,108,7.50006,sharp,left,undefined,First UV-cycle (4 weeks irradiation)
1-UV-PE-2_5,UV-PE-70,1.4,105.9,2nd Heating,PE,61.14,120.9,107.9,108,7.3513,sharp,left,undefined,First UV-cycle (4 weeks irradiation)
1-UV-PE-3_1,UV-PE-71,1.37,109.0,2nd Heating,PE,59.2,119.09,107.9,108,7.53299,sharp,left,undefined,First UV-cycle (4 weeks irradiation)
1-UV-PE-3_2,UV-PE-72,1.5,108.7,2nd Heating,PE,59.0,119.858,107.9,108,7.08433,sharp,left,undefined,First UV-cycle (4 weeks irradiation)
1-UV-PE-3_3,UV-PE-73,1.44,106.5,2nd Heating,PE,59.2,119.54,108.0,108,7.17674,sharp,left,undefined,First UV-cycle (4 weeks irradiation)
1-UV-PE-3_4,UV-PE-74,1.51,107.6,2nd Heating,PE,59.2,118.61,107.9,108,7.24787,sharp,left,undefined,First UV-cycle (4 weeks irradiation)
1-UV-PE-3_5,UV-PE-75,1.21,108.0,2nd Heating,PE,59.43,119.08,107.4,107,7.74093,sharp,left,undefined,First UV-cycle (4 weeks irradiation)
1-UV-PE-4_1,UV-PE-76,1.43,106.36,2nd Heating,PE,60.7,120.33,107.8,108,8.8393,sharp,left,undefined,First UV-cycle (4 weeks irradiation)
1-UV-PE-4_2,UV-PE-77,1.25,104.7,2nd Heating,PE,59.0,119.18,107.5,108,7.59387,sharp,left,undefined,First UV-cycle (4 weeks irradiation)
1-UV-PE-4_3,UV-PE-78,1.31,105.5,2nd Heating,PE,59.3,118.32,107.7,108,7.37491,sharp,left,undefined,First UV-cycle (4 weeks irradiation)
1-UV-PE-4_4,UV-PE-79,1.5,104.5,2nd Heating,PE,60.7,118.66,107.8,108,7.05847,sharp,left,undefined,First UV-cycle (4 weeks irradiation)
1-UV-PE-4_5,UV-PE-80,1.44,105.3,2nd Heating,PE,61.6,118.3,107.8,108,7.25125,sharp,left,undefined,First UV-cycle (4 weeks irradiation)
1-UV-PET-1_1,UV-PET-1,1.38,36.85,2nd Heating,PET,207.3,256.3,235.3,235,2.85898,bimodal,left,undefined,First UV-cycle (4 weeks irradiation)
1-UV-PET-1_2,UV-PET-2,1.32,36.73,2nd Heating,PET,207.7,257.7,235.6,236,2.38487,bimodal,left,undefined,First UV-cycle (4 weeks irradiation)
1-UV-PET-1_3,UV-PET-3,1.56,38.31,2nd Heating,PET,205.2,256.7,235.1,235,2.93752,bimodal,left,undefined,First UV-cycle (4 weeks irradiation)
1-UV-PET-1_4,UV-PET-4,1.41,36.87,2nd Heating,PET,208.8,257.1,235.2,235,2.71196,bimodal,left,undefined,First UV-cycle (4 weeks irradiation)
1-UV-PET-1_5,UV-PET-5,1.31,35.91,2nd Heating,PET,204.0,256.5,234.6,235,3.16989,bimodal,left,undefined,First UV-cycle (4 weeks irradiation)
1-UV-PET-2_1,UV-PET-6,1.22,37.92,2nd Heating,PET,205.7,258.0,235.2,235,3.1553,bimodal,left,undefined,First UV-cycle (4 weeks irradiation)
1-UV-PET-2_2,UV-PET-7,1.17,36.82,2nd Heating,PET,206.0,257.6,234.9,235,3.3852,bimodal,left,undefined,First UV-cycle (4 weeks irradiation)
1-UV-PET-2_3,UV-PET-8,1.34,35.54,2nd Heating,PET,207.1,258.8,234.9,235,2.77521,bimodal,left,undefined,First UV-cycle (4 weeks irradiation)
1-UV-PET-2_4,UV-PET-9,1.26,37.34,2nd Heating,PET,207.7,257.8,235.1,235,3.01325,bimodal,left,undefined,First UV-cycle (4 weeks irradiation)
1-UV-PET-2_5,UV-PET-79,1.19,36.53,2nd Heating,PET,209.03,258.0,234.0,234,6.34773,bimodal,left,undefined,First UV-cycle (4 weeks irradiation)
1-UV-PET-3_1,UV-PET-11,1.38,37.58,2nd Heating,PET,206.5,255.9,234.5,234,3.15767,bimodal,left,undefined,First UV-cycle (4 weeks irradiation)
1-UV-PET-3_2,UV-PET-12,1.51,38.44,2nd Heating,PET,205.7,257.9,235.1,235,2.99241,bimodal,left,undefined,First UV-cycle (4 weeks irradiation)
1-UV-PET-3_3,UV-PET-13,1.53,38.25,2nd Heating,PET,209.1,257.5,234.4,234,3.0827,bimodal,left,undefined,First UV-cycle (4 weeks irradiation)
1-UV-PET-3_4,UV-PET-14,1.38,37.15,2nd Heating,PET,206.1,256.3,234.8,235,3.18017,bimodal,left,undefined,First UV-cycle (4 weeks irradiation)
1-UV-PET-3_5,UV-PET-15,1.31,37.28,2nd Heating,PET,207.0,257.1,234.9,235,3.54073,bimodal,left,undefined,First UV-cycle (4 weeks irradiation)
1-UV-PET-4_1,UV-PET-16,1.21,37.11,2nd Heating,PET,207.8,256.6,235.3,235,3.66078,bimodal,left,undefined,First UV-cycle (4 weeks irradiation)
1-UV-PET-4_2,UV-PET-17,1.18,35.93,2nd Heating,PET,207.6,255.9,234.3,234,3.80497,bimodal,left,undefined,First UV-cycle (4 weeks irradiation)
1-UV-PET-4_3,UV-PET-19,1.11,36.49,2nd Heating,PET,207.9,256.1,234.2,234,3.87307,bimodal,left,undefined,First UV-cycle (4 weeks irradiation)
1-UV-PET-4_4,UV-PET-20,1.4,38.49,2nd Heating,PET,206.4,256.3,234.2,234,3.18729,bimodal,left,undefined,First UV-cycle (4 weeks irradiation)
1-UV-PET-4_5,UV-PET-78,1.13,35.32,2nd Heating,PET,205.6,257.4,232.9,233,6.40696,bimodal,left,undefined,First UV-cycle (4 weeks irradiation)
2-UV-PE-1_1,UV-PE-21,1.2,113.7,2nd Heating,PE,50.7,116.46,107.8,108,5.41744,sharp,left,undefined,Second UV-cycle (8 weeks irradiation)
2-UV-PE-1_2,UV-PE-22,1.42,114.4,2nd Heating,PE,50.7,118.58,108.1,108,5.22685,sharp,left,undefined,Second UV-cycle (8 weeks irradiation)
2-UV-PE-1_3,UV-PE-23,1.35,112.8,2nd Heating,PE,50.7,118.63,108.3,108,5.03324,sharp,left,undefined,Second UV-cycle (8 weeks irradiation)
2-UV-PE-1_4,UV-PE-24,1.27,112.4,2nd Heating,PE,50.7,119.3,108.2,108,5.18946,sharp,left,undefined,Second UV-cycle (8 weeks irradiation)
2-UV-PE-1_5,UV-PE-25,1.5,113.9,2nd Heating,PE,50.7,118.36,108.0,108,5.15245,sharp,left,undefined,Second UV-cycle (8 weeks irradiation)
2-UV-PE-2_1,UV-PE-26,1.11,111.7,2nd Heating,PE,50.9,115.1,107.8,108,5.58085,sharp,left,undefined,Second UV-cycle (8 weeks irradiation)
2-UV-PE-2_2,UV-PE-27,1.27,111.7,2nd Heating,PE,50.0,117.7,107.9,108,5.29796,sharp,left,undefined,Second UV-cycle (8 weeks irradiation)
2-UV-PE-2_3,UV-PE-28,1.44,113.3,2nd Heating,PE,50.0,117.8,108.0,108,5.06997,sharp,left,undefined,Second UV-cycle (8 weeks irradiation)
2-UV-PE-2_4,UV-PE-29,1.34,111.8,2nd Heating,PE,50.0,117.2,108.2,108,5.03048,sharp,left,undefined,Second UV-cycle (8 weeks irradiation)
2-UV-PE-2_5,UV-PE-30,1.49,112.0,2nd Heating,PE,50.0,117.2,107.9,108,5.15288,sharp,left,undefined,Second UV-cycle (8 weeks irradiation)
2-UV-PE-3_1,UV-PE-31,1.12,113.5,2nd Heating,PE,50.5,117.77,107.7,108,5.67025,sharp,left,undefined,Second UV-cycle (8 weeks irradiation)
2-UV-PE-3_2,UV-PE-32,1.46,110.3,2nd Heating,PE,50.58,121.75,108.0,108,4.92196,sharp,left,undefined,Second UV-cycle (8 weeks irradiation)
2-UV-PE-3_3,UV-PE-33,1.46,111.6,2nd Heating,PE,50.616,120.49,108.2,108,4.99043,sharp,left,undefined,Second UV-cycle (8 weeks irradiation)
2-UV-PE-3_4,UV-PE-34,1.16,113.7,2nd Heating,PE,50.75,118.69,108.1,108,5.49737,sharp,left,undefined,Second UV-cycle (8 weeks irradiation)
2-UV-PE-3_5,UV-PE-35,1.19,110.9,2nd Heating,PE,50.5,118.54,107.8,108,5.34052,sharp,left,undefined,Second UV-cycle (8 weeks irradiation)
2-UV-PE-4_1,UV-PE-36,1.21,111.8,2nd Heating,PE,50.0,118.37,108.3,108,5.10991,sharp,left,undefined,Second UV-cycle (8 weeks irradiation)
2-UV-PE-4_2,UV-PE-37,1.28,113.4,2nd Heating,PE,50.0,118.49,108.1,108,5.13653,sharp,left,undefined,Second UV-cycle (8 weeks irradiation)
2-UV-PE-4_3,UV-PE-38,1.45,114.7,2nd Heating,PE,50.0,118.25,108.0,108,5.15043,sharp,left,undefined,Second UV-cycle (8 weeks irradiation)
2-UV-PE-4_4,UV-PE-39,1.16,114.7,2nd Heating,PE,50.0,118.53,107.9,108,5.45258,sharp,left,undefined,Second UV-cycle (8 weeks irradiation)
2-UV-PE-4_5,UV-PE-40,1.17,115.5,2nd Heating,PE,50.0,117.9,107.8,108,5.60512,sharp,left,undefined,Second UV-cycle (8 weeks irradiation)
2-UV-PET-1_1,UV-PET-21,1.28,34.39,2nd Heating,PET,207.9,256.9,234.4,234,2.50301,bimodal,left,undefined,Second UV-cycle (8 weeks irradiation)
2-UV-PET-1_2,UV-PET-22,1.4,36.05,2nd Heating,PET,207.9,256.6,234.5,234,2.70095,bimodal,left,undefined,Second UV-cycle (8 weeks irradiation)
2-UV-PET-1_3,UV-PET-23,1.27,34.95,2nd Heating,PET,207.9,257.0,234.4,234,2.80373,bimodal,left,undefined,Second UV-cycle (8 weeks irradiation)
2-UV-PET-1_4,UV-PET-24,1.33,34.65,2nd Heating,PET,207.9,256.6,234.4,234,2.59952,bimodal,left,undefined,Second UV-cycle (8 weeks irradiation)
2-UV-PET-1_5,UV-PET-25,1.33,33.77,2nd Heating,PET,207.9,256.3,234.1,234,2.60985,bimodal,left,undefined,Second UV-cycle (8 weeks irradiation)
2-UV-PET-2_1,UV-PET-26,1.14,35.65,2nd Heating,PET,206.3,255.7,234.4,234,2.5347,bimodal,left,undefined,Second UV-cycle (8 weeks irradiation)
2-UV-PET-2_2,UV-PET-27,1.34,35.14,2nd Heating,PET,206.3,256.1,234.2,234,2.58503,bimodal,left,undefined,Second UV-cycle (8 weeks irradiation)
2-UV-PET-2_3,UV-PET-28,1.35,35.61,2nd Heating,PET,206.3,255.9,234.2,234,2.69828,bimodal,left,undefined,Second UV-cycle (8 weeks irradiation)
2-UV-PET-2_4,UV-PET-29,1.24,34.94,2nd Heating,PET,206.3,257.1,233.7,234,2.51843,bimodal,left,undefined,Second UV-cycle (8 weeks irradiation)
2-UV-PET-2_5,UV-PET-30,1.29,34.95,2nd Heating,PET,206.3,256.7,234.0,234,2.77379,bimodal,left,undefined,Second UV-cycle (8 weeks irradiation)
2-UV-PET-3_1,UV-PET-31,1.42,35.6,2nd Heating,PET,205.7,255.26,234.3,234,2.56213,bimodal,left,undefined,Second UV-cycle (8 weeks irradiation)
2-UV-PET-3_2,UV-PET-32,1.26,35.02,2nd Heating,PET,205.7,254.86,233.8,234,2.86091,bimodal,left,undefined,Second UV-cycle (8 weeks irradiation)
2-UV-PET-3_3,UV-PET-33,1.28,34.56,2nd Heating,PET,205.7,254.66,233.5,234,2.72638,bimodal,left,undefined,Second UV-cycle (8 weeks irradiation)
2-UV-PET-3_4,UV-PET-34,1.46,34.86,2nd Heating,PET,205.7,253.6,233.7,234,2.86634,bimodal,left,undefined,Second UV-cycle (8 weeks irradiation)
2-UV-PET-3_5,UV-PET-35,1.12,33.59,2nd Heating,PET,205.7,254.95,233.9,234,2.90996,bimodal,left,undefined,Second UV-cycle (8 weeks irradiation)
2-UV-PET-4_1,UV-PET-36,1.19,35.31,2nd Heating,PET,204.0,255.95,234.2,234,2.80058,bimodal,left,undefined,Second UV-cycle (8 weeks irradiation)
2-UV-PET-4_2,UV-PET-37,1.39,36.07,2nd Heating,PET,204.0,254.92,234.2,234,2.76898,bimodal,left,undefined,Second UV-cycle (8 weeks irradiation)
2-UV-PET-4_3,UV-PET-38,1.35,35.48,2nd Heating,PET,204.0,256.7,233.2,233,2.67289,bimodal,left,undefined,Second UV-cycle (8 weeks irradiation)
2-UV-PET-4_4,UV-PET-76,1.45,35.78,2nd Heating,PET,204.4,255.7,232.3,232,5.61004,bimodal,left,undefined,Second UV-cycle (8 weeks irradiation)
2-UV-PET-4_5,UV-PET-77,1.44,37.17,2nd Heating,PET,204.4,255.49,234.1,234,5.50795,bimodal,left,undefined,Second UV-cycle (8 weeks irradiation)
3-UV-PE-1_1,UV-PE-41,1.48,119.8,2nd Heating,PE,50.127,119.43,107.7,108,8.10665,sharp,left,undefined,Third UV-cycle (12 weks irradiation)
3-UV-PE-1_2,UV-PE-42,1.27,117.0,2nd Heating,PE,50.0,119.29,106.7,107,8.56028,sharp,left,undefined,Third UV-cycle (12 weks irradiation)
3-UV-PE-1_3,UV-PE-43,1.37,118.6,2nd Heating,PE,50.0,118.87,107.6,108,8.53944,sharp,left,undefined,Third UV-cycle (12 weks irradiation)
3-UV-PE-1_4,UV-PE-44,1.41,116.3,2nd Heating,PE,50.0,118.16,107.3,107,8.07744,sharp,left,undefined,Third UV-cycle (12 weks irradiation)
3-UV-PE-1_5,UV-PE-45,1.47,116.8,2nd Heating,PE,50.0,118.97,107.8,108,8.6052,sharp,left,undefined,Third UV-cycle (12 weks irradiation)
3-UV-PE-2_1,UV-PE-46,1.33,122.9,2nd Heating,PE,50.0,120.0,107.1,107,8.50466,sharp,left,undefined,Third UV-cycle (12 weks irradiation)
3-UV-PE-2_2,UV-PE-47,1.36,120.7,2nd Heating,PE,50.785,120.23,107.9,108,8.47417,sharp,left,undefined,Third UV-cycle (12 weks irradiation)
3-UV-PE-2_3,UV-PE-48,1.44,120.0,2nd Heating,PE,50.08,120.97,107.7,108,8.48813,sharp,left,undefined,Third UV-cycle (12 weks irradiation)
3-UV-PE-2_4,UV-PE-49,1.37,111.6,2nd Heating,PE,50.0,122.8,106.6,107,8.08345,sharp,left,undefined,Third UV-cycle (12 weks irradiation)
3-UV-PE-2_5,UV-PE-50,1.5,119.5,2nd Heating,PE,50.05,120.2,107.4,107,7.94721,sharp,left,undefined,Third UV-cycle (12 weks irradiation)
3-UV-PE-3_1,UV-PE-51,1.49,117.5,2nd Heating,PE,50.0,119.89,107.8,108,8.12125,sharp,left,undefined,Third UV-cycle (12 weks irradiation)
3-UV-PE-3_2,UV-PE-52,1.35,118.6,2nd Heating,PE,50.0,121.88,107.4,107,8.09591,sharp,left,undefined,Third UV-cycle (12 weks irradiation)
3-UV-PE-3_3,UV-PE-53,1.3,119.8,2nd Heating,PE,50.0,120.1,107.4,107,8.86121,sharp,left,undefined,Third UV-cycle (12 weks irradiation)
3-UV-PE-3_4,UV-PE-54,1.33,119.2,2nd Heating,PE,50.0,120.63,107.5,108,8.72835,sharp,left,undefined,Third UV-cycle (12 weks irradiation)
3-UV-PE-3_5,UV-PE-55,1.35,120.5,2nd Heating,PE,50.0,120.71,107.8,108,8.9259,sharp,left,undefined,Third UV-cycle (12 weks irradiation)
3-UV-PE-4_1,UV-PE-56,1.27,117.0,2nd Heating,PE,50.0,120.94,107.4,107,8.65794,sharp,left,undefined,Third UV-cycle (12 weks irradiation)
3-UV-PE-4_2,UV-PE-57,1.32,118.3,2nd Heating,PE,50.0,123.71,106.8,107,8.59713,sharp,left,undefined,Third UV-cycle (12 weks irradiation)
3-UV-PE-4_3,UV-PE-58,1.19,117.9,2nd Heating,PE,50.0,118.59,107.6,108,9.71203,sharp,left,undefined,Third UV-cycle (12 weks irradiation)
3-UV-PE-4_4,UV-PE-59,1.46,121.3,2nd Heating,PE,50.0,122.52,107.9,108,8.67029,sharp,left,undefined,Third UV-cycle (12 weks irradiation)
3-UV-PE-4_5,UV-PE-60,1.4,121.1,2nd Heating,PE,50.0,120.0,107.6,108,8.92145,sharp,left,undefined,Third UV-cycle (12 weks irradiation)
3-UV-PET-1_1,UV-PET-41,1.34,36.22,2nd Heating,PET,207.16,255.11,234.8,235,7.23837,bimodal,left,undefined,Third UV-cycle (12 weks irradiation)
3-UV-PET-1_2,UV-PET-42,1.21,34.85,2nd Heating,PET,207.65,254.94,233.4,233,8.20822,bimodal,left,undefined,Third UV-cycle (12 weks irradiation)
3-UV-PET-1_3,UV-PET-43,1.47,35.51,2nd Heating,PET,205.53,255.47,233.1,233,6.61948,bimodal,left,undefined,Third UV-cycle (12 weks irradiation)
3-UV-PET-1_4,UV-PET-44,1.27,35.16,2nd Heating,PET,206.13,256.18,234.3,234,8.25137,bimodal,left,undefined,Third UV-cycle (12 weks irradiation)
3-UV-PET-1_5,UV-PET-45,1.27,35.75,2nd Heating,PET,205.37,255.01,232.2,232,7.83473,bimodal,left,undefined,Third UV-cycle (12 weks irradiation)
3-UV-PET-2_1,UV-PET-46,1.3,34.84,2nd Heating,PET,207.1,253.43,233.9,234,7.86924,bimodal,left,undefined,Third UV-cycle (12 weks irradiation)
3-UV-PET-2_2,UV-PET-47,1.45,35.61,2nd Heating,PET,207.3,253.66,231.7,232,7.25772,bimodal,left,undefined,Third UV-cycle (12 weks irradiation)
3-UV-PET-2_3,UV-PET-48,1.17,35.71,2nd Heating,PET,206.47,253.99,232.4,232,8.02778,bimodal,left,undefined,Third UV-cycle (12 weks irradiation)
3-UV-PET-2_4,UV-PET-49,1.27,35.01,2nd Heating,PET,205.1,253.95,232.9,233,7.8059,bimodal,left,undefined,Third UV-cycle (12 weks irradiation)
3-UV-PET-2_5,UV-PET-50,1.53,33.93,2nd Heating,PET,205.72,253.84,232.8,233,6.701,bimodal,left,undefined,Third UV-cycle (12 weks irradiation)
3-UV-PET-3_1,UV-PET-51,1.53,35.5,2nd Heating,PET,207.5,256.52,233.9,234,6.77263,bimodal,left,undefined,Third UV-cycle (12 weks irradiation)
3-UV-PET-3_2,UV-PET-52,1.42,34.4,2nd Heating,PET,207.45,256.33,235.2,235,7.42658,bimodal,left,undefined,Third UV-cycle (12 weks irradiation)
3-UV-PET-3_3,UV-PET-53,1.48,34.1,2nd Heating,PET,207.4,255.51,230.7,231,7.17297,bimodal,left,undefined,Third UV-cycle (12 weks irradiation)
3-UV-PET-3_4,UV-PET-54,1.41,33.23,2nd Heating,PET,207.65,254.24,232.5,232,7.08221,bimodal,left,undefined,Third UV-cycle (12 weks irradiation)
3-UV-PET-3_5,UV-PET-55,1.37,34.45,2nd Heating,PET,207.25,253.76,233.3,233,7.6785,bimodal,left,undefined,Third UV-cycle (12 weks irradiation)
3-UV-PET-4_1,UV-PET-56,1.46,36.11,2nd Heating,PET,206.6,257.03,233.2,233,7.0456,bimodal,left,undefined,Third UV-cycle (12 weks irradiation)
3-UV-PET-4_2,UV-PET-57,1.23,37.38,2nd Heating,PET,205.93,256.64,233.5,234,8.27704,bimodal,left,undefined,Third UV-cycle (12 weks irradiation)
3-UV-PET-4_3,UV-PET-58,1.39,32.78,2nd Heating,PET,205.92,255.85,233.7,234,7.37729,bimodal,left,undefined,Third UV-cycle (12 weks irradiation)
3-UV-PET-4_4,UV-PET-59,1.38,35.94,2nd Heating,PET,206.6,258.81,233.9,234,7.4306,bimodal,left,undefined,Third UV-cycle (12 weks irradiation)
3-UV-PET-4_5,UV-PET-60,1.33,34.34,2nd Heating,PET,206.28,255.84,233.8,234,7.57067,bimodal,left,undefined,Third UV-cycle (12 weks irradiation)
1-EBT-PE-1_1,eb-PE-1,1.18,86.79,2nd Heating,PE,58.01,114.42,98.2,98,7.64812,bimodal,left,undefined,First EBT
1-EBT-PE-1_2,eb-PE-2,1.25,84.7,2nd Heating,PE,58.01,116.1,97.3,97,7.23986,bimodal,left,undefined,First EBT
1-EBT-PE-1_3,eb-PE-3,1.07,86.94,2nd Heating,PE,58.01,115.24,98.0,98,8.06667,bimodal,left,undefined,First EBT
1-EBT-PE-1_4,eb-PE-4,1.16,86.21,2nd Heating,PE,58.01,114.61,97.2,97,7.68148,bimodal,left,undefined,First EBT
1-EBT-PE-1_5,eb-PE-5,1.16,85.46,2nd Heating,PE,58.01,118.28,97.4,97,7.58949,bimodal,left,undefined,First EBT
1-EBT-PE-2_1,eb-PE-6,1.44,86.94,2nd Heating,PE,58.0,112.04,97.7,98,6.45205,bimodal,left,undefined,First EBT
1-EBT-PE-2_2,eb-PE-7,1.05,89.58,2nd Heating,PE,58.5,113.0,98.5,98,8.19676,bimodal,left,undefined,First EBT
1-EBT-PE-2_3,eb-PE-8,1.15,86.32,2nd Heating,PE,59.35,112.04,97.5,98,7.6159,bimodal,left,undefined,First EBT
1-EBT-PE-2_4,eb-PE-9,1.27,85.76,2nd Heating,PE,58.83,113.0,97.7,98,7.14124,bimodal,left,undefined,First EBT
1-EBT-PE-2_5,eb-PE-10,1.16,86.55,2nd Heating,PE,58.43,112.81,98.4,98,7.59453,bimodal,left,undefined,First EBT
1-EBT-PE-3_1,eb-PE-11,1.08,90.29,2nd Heating,PE,58.13,113.41,96.9,97,8.00515,bimodal,left,undefined,First EBT
1-EBT-PE-3_2,eb-PE-12,1.28,87.66,2nd Heating,PE,58.04,115.88,96.3,96,7.05923,bimodal,left,undefined,First EBT
1-EBT-PE-3_3,eb-PE-13,1.19,89.98,2nd Heating,PE,58.0,113.9,98.6,99,7.5594,bimodal,left,undefined,First EBT
1-EBT-PE-3_4,eb-PE-14,1.23,89.14,2nd Heating,PE,58.0,114.51,97.2,97,7.09433,bimodal,left,undefined,First EBT
1-EBT-PE-3_5,eb-PE-15,1.49,89.86,2nd Heating,PE,58.0,115.06,97.7,98,6.37194,bimodal,left,undefined,First EBT
1-EBT-PE-4_1,eb-PE-16,1.21,86.24,2nd Heating,PE,58.26,117.87,98.1,98,7.44796,bimodal,left,undefined,First EBT
1-EBT-PE-4_2,eb-PE-17,1.08,87.45,2nd Heating,PE,58.0,114.66,97.8,98,7.96661,bimodal,left,undefined,First EBT
1-EBT-PE-4_3,eb-PE-18,1.13,84.94,2nd Heating,PE,58.0,112.12,97.0,97,7.71223,bimodal,left,undefined,First EBT
1-EBT-PE-4_4,eb-PE-19,1.21,85.45,2nd Heating,PE,58.0,115.55,97.9,98,7.37006,bimodal,left,undefined,First EBT
1-EBT-PE-4_5,eb-PE-20,1.23,87.28,2nd Heating,PE,58.0,114.94,97.9,98,7.14103,bimodal,left,undefined,First EBT
1-EBT-PET-1_1,eb-PET-67,1.24,33.08,2nd Heating,PET,202.12,254.05,230.2,230,5.80635,bimodal,left,undefined,First EBT
1-EBT-PET-1_2,eb-PET-68,1.31,33.94,2nd Heating,PET,202.2,255.8,230.6,231,5.62275,bimodal,left,undefined,First EBT
1-EBT-PET-1_3,eb-PET-69,1.16,35.2,2nd Heating,PET,202.01,253.44,231.6,232,6.08236,bimodal,left,undefined,First EBT
1-EBT-PET-1_4,eb-PET-70,1.36,32.65,2nd Heating,PET,203.46,256.2,229.7,230,5.55961,bimodal,left,undefined,First EBT
1-EBT-PET-1_5,eb-PET-71,1.38,37.31,2nd Heating,PET,203.56,255.99,232.3,232,5.38313,bimodal,left,undefined,First EBT
1-EBT-PET-2_1,eb-PET-72,1.3,34.07,2nd Heating,PET,203.63,253.48,230.8,231,5.88048,bimodal,left,undefined,First EBT
1-EBT-PET-2_2,eb-PET-73,1.46,34.92,2nd Heating,PET,203.37,251.68,231.5,232,5.56269,bimodal,left,undefined,First EBT
1-EBT-PET-2_3,eb-PET-74,1.18,33.65,2nd Heating,PET,204.22,253.58,232.2,232,6.1131,bimodal,left,undefined,First EBT
1-EBT-PET-2_4,eb-PET-75,1.29,34.67,2nd Heating,PET,203.7,254.75,232.8,233,5.70848,bimodal,left,undefined,First EBT
1-EBT-PET-2_5,eb-PET-76,1.38,34.87,2nd Heating,PET,203.69,255.73,231.7,232,5.27572,bimodal,left,undefined,First EBT
1-EBT-PET-3_1,eb-PET-77,1.08,33.89,2nd Heating,PET,202.0,254.2,232.0,232,5.74776,bimodal,left,undefined,First EBT
1-EBT-PET-3_2,eb-PET-78,1.28,33.58,2nd Heating,PET,202.2,254.06,232.2,232,5.81092,bimodal,left,undefined,First EBT
1-EBT-PET-3_3,eb-PET-79,1.19,34.67,2nd Heating,PET,203.8,253.81,233.5,234,5.86951,bimodal,left,undefined,First EBT
1-EBT-PET-3_4,eb-PET-80,1.23,35.54,2nd Heating,PET,203.71,254.2,232.3,232,5.74315,bimodal,left,undefined,First EBT
1-EBT-PET-3_5,eb-PET-81,1.49,33.75,2nd Heating,PET,204.47,255.06,230.4,230,6.05885,bimodal,left,undefined,First EBT
1-EBT-PET-4_1,eb-PET-16,1.08,34.27,2nd Heating,PET,206.5,253.35,232.0,232,8.51976,bimodal,left,undefined,First EBT
1-EBT-PET-4_2,eb-PET-17,1.21,35.47,2nd Heating,PET,204.63,254.02,232.7,233,7.55372,bimodal,left,undefined,First EBT
1-EBT-PET-4_3,eb-PET-18,1.07,34.0,2nd Heating,PET,205.95,252.88,233.7,234,8.81528,bimodal,left,undefined,First EBT
1-EBT-PET-4_4,eb-PET-19,1.35,33.82,2nd Heating,PET,205.91,252.34,232.3,232,7.04022,bimodal,left,undefined,First EBT
1-EBT-PET-4_5,eb-PET-20,1.49,35.52,2nd Heating,PET,205.897,255.59,234.2,234,6.49225,bimodal,left,undefined,First EBT
2-EBT-PE-1_1,eb-PE-21,1.15,71.66,2nd Heating,PE,59.2,112.8,94.0,94,7.49537,wide,left,undefined,Second EBT
2-EBT-PE-1_2,eb-PE-22,1.46,75.05,2nd Heating,PE,59.36,109.75,95.4,95,6.63926,wide,left,undefined,Second EBT
2-EBT-PE-1_3,eb-PE-23,1.23,72.36,2nd Heating,PE,59.2,112.37,94.4,94,6.97205,wide,left,undefined,Second EBT
2-EBT-PE-1_4,eb-PE-24,1.24,76.3,2nd Heating,PE,59.43,112.45,95.4,95,7.23581,wide,left,undefined,Second EBT
2-EBT-PE-1_5,eb-PE-25,1.45,74.23,2nd Heating,PE,59.2,109.79,95.1,95,6.46253,wide,left,undefined,Second EBT
2-EBT-PE-2_1,eb-PE-26,1.17,73.79,2nd Heating,PE,59.2,112.93,94.2,94,7.44685,wide,left,undefined,Second EBT
2-EBT-PE-2_2,eb-PE-27,1.35,75.8,2nd Heating,PE,59.35,112.94,94.6,95,6.68852,wide,left,undefined,Second EBT
2-EBT-PE-2_3,eb-PE-28,1.29,74.28,2nd Heating,PE,58.74,111.35,95.2,95,7.01829,wide,left,undefined,Second EBT
2-EBT-PE-2_4,eb-PE-29,1.2,73.01,2nd Heating,PE,58.3,111.98,95.3,95,7.27431,wide,left,undefined,Second EBT
2-EBT-PE-2_5,eb-PE-30,1.33,75.47,2nd Heating,PE,59.2,112.44,95.2,95,6.90361,wide,left,undefined,Second EBT
2-EBT-PE-3_2,eb-PE-32,1.27,73.1,2nd Heating,PE,59.6,109.9,94.3,94,7.13856,wide,left,undefined,Second EBT
2-EBT-PE-3_3,eb-PE-33,1.3,73.87,2nd Heating,PE,58.32,113.02,94.4,94,6.83569,wide,left,undefined,Second EBT
2-EBT-PE-3_4,eb-PE-34,1.2,74.71,2nd Heating,PE,58.5,110.01,94.5,94,7.32022,wide,left,undefined,Second EBT
2-EBT-PE-3_5,eb-PE-35,1.22,72.73,2nd Heating,PE,58.5,110.35,94.5,94,7.52216,wide,left,undefined,Second EBT
2-EBT-PE-4_1,eb-PE-36,1.48,75.34,2nd Heating,PE,58.5,112.46,95.9,96,6.52498,wide,left,undefined,Second EBT
2-EBT-PE-4_2,eb-PE-37,1.47,79.3,2nd Heating,PE,58.5,112.24,95.7,96,6.60907,wide,left,undefined,Second EBT
2-EBT-PE-4_3,eb-PE-38,1.39,77.92,2nd Heating,PE,58.5,111.77,95.2,95,6.64067,wide,left,undefined,Second EBT
2-EBT-PE-4_4,eb-PE-39,1.31,77.3,2nd Heating,PE,58.5,111.13,95.2,95,6.81921,wide,left,undefined,Second EBT
2-EBT-PE-4_5,eb-PE-61,1.48,79.24,2nd Heating,PE,58.1,112.94,95.3,95,5.23297,wide,left,undefined,Second EBT
1-EBT-PET-1_1,eb-PET-61,1.24,33.08,2nd Heating,PET,202.12,254.05,230.2,230,5.33303,bimodal,left,undefined,Second EBT
1-EBT-PET-1_2,eb-PET-22,1.31,33.94,2nd Heating,PET,202.2,255.8,230.6,231,6.57341,bimodal,left,undefined,Second EBT
1-EBT-PET-1_3,eb-PET-23,1.16,35.2,2nd Heating,PET,202.01,253.44,231.6,232,6.78243,bimodal,left,undefined,Second EBT
1-EBT-PET-1_4,eb-PET-24,1.36,32.65,2nd Heating,PET,203.46,256.2,229.7,230,7.92579,bimodal,left,undefined,Second EBT
1-EBT-PET-1_5,eb-PET-25,1.38,37.31,2nd Heating,PET,203.56,255.99,232.3,232,7.33846,bimodal,left,undefined,Second EBT
1-EBT-PET-2_1,eb-PET-26,1.3,34.07,2nd Heating,PET,203.63,253.48,230.8,231,6.75318,bimodal,left,undefined,Second EBT
1-EBT-PET-2_2,eb-PET-27,1.46,34.92,2nd Heating,PET,203.37,251.68,231.5,232,6.85435,bimodal,left,undefined,Second EBT
1-EBT-PET-2_3,eb-PET-28,1.18,33.65,2nd Heating,PET,204.22,253.58,232.2,232,7.54161,bimodal,left,undefined,Second EBT
1-EBT-PET-2_4,eb-PET-29,1.29,34.67,2nd Heating,PET,203.7,254.75,232.8,233,7.03934,bimodal,left,undefined,Second EBT
1-EBT-PET-2_5,eb-PET-30,1.38,34.87,2nd Heating,PET,203.69,255.73,231.7,232,7.1402,bimodal,left,undefined,Second EBT
1-EBT-PET-3_1,eb-PET-31,1.08,33.89,2nd Heating,PET,202.0,254.2,232.0,232,6.88066,bimodal,left,undefined,Second EBT
1-EBT-PET-3_2,eb-PET-32,1.28,33.58,2nd Heating,PET,202.2,254.06,232.2,232,6.50274,bimodal,left,undefined,Second EBT
1-EBT-PET-3_3,eb-PET-33,1.19,34.67,2nd Heating,PET,203.8,253.81,233.5,234,6.58304,bimodal,left,undefined,Second EBT
1-EBT-PET-3_4,eb-PET-34,1.23,35.54,2nd Heating,PET,203.71,254.2,232.3,232,8.02886,bimodal,left,undefined,Second EBT
1-EBT-PET-3_5,eb-PET-35,1.49,33.75,2nd Heating,PET,204.47,255.06,230.4,230,7.63349,bimodal,left,undefined,Second EBT
1-EBT-PET-4_1,eb-PET-36,1.08,34.27,2nd Heating,PET,206.5,253.35,232.0,232,7.0644,bimodal,left,undefined,Second EBT
1-EBT-PET-4_2,eb-PET-37,1.21,35.47,2nd Heating,PET,204.63,254.02,232.7,233,6.59189,bimodal,left,undefined,Second EBT
1-EBT-PET-4_3,eb-PET-38,1.07,34.0,2nd Heating,PET,205.95,252.88,233.7,234,6.88759,bimodal,left,undefined,Second EBT
1-EBT-PET-4_4,eb-PET-39,1.35,33.82,2nd Heating,PET,205.91,252.34,232.3,232,6.73544,bimodal,left,undefined,Second EBT
1-EBT-PET-4_5,eb-PET-40,1.49,35.52,2nd Heating,PET,205.897,255.59,234.2,234,6.4445,bimodal,left,undefined,Second EBT
3-EBT-PE-1_1,eb-PE-41,1.24,73.14,2nd Heating,PE,50.4,108.18,92.3,92,7.16662,wide,left,undefined,Third EBT
3-EBT-PE-1_2,eb-PE-42,1.27,73.73,2nd Heating,PE,51.31,110.4,93.2,93,6.72763,wide,left,undefined,Third EBT
3-EBT-PE-1_3,eb-PE-43,1.34,72.46,2nd Heating,PE,50.52,110.36,92.0,92,6.62757,wide,left,undefined,Third EBT
3-EBT-PE-1_4,eb-PE-44,1.37,75.4,2nd Heating,PE,50.63,109.56,93.2,93,6.5944,wide,left,undefined,Third EBT
3-EBT-PE-1_5,eb-PE-62,1.31,75.83,2nd Heating,PE,53.7,109.6,93.5,94,6.33791,wide,left,undefined,Third EBT
3-EBT-PE-2_1,eb-PE-46,1.47,75.32,2nd Heating,PE,52.7,110.01,93.6,94,6.17486,wide,left,undefined,Third EBT
3-EBT-PE-2_2,eb-PE-47,1.25,75.64,2nd Heating,PE,52.7,110.12,93.5,94,6.97527,wide,left,undefined,Third EBT
3-EBT-PE-2_3,eb-PE-48,1.28,75.08,2nd Heating,PE,54.0,111.56,93.0,93,6.98893,wide,left,undefined,Third EBT
3-EBT-PE-2_4,eb-PE-49,1.43,75.37,2nd Heating,PE,54.0,109.78,93.1,93,6.53105,wide,left,undefined,Third EBT
3-EBT-PE-2_5,eb-PE-50,1.5,75.53,2nd Heating,PE,54.62,109.19,93.3,93,6.21124,wide,left,undefined,Third EBT
3-EBT-PE-3_1,eb-PE-51,1.18,75.17,2nd Heating,PE,52.7,110.75,93.4,93,7.12184,wide,left,undefined,Third EBT
3-EBT-PE-3_2,eb-PE-52,1.29,74.76,2nd Heating,PE,53.1,112.4,93.9,94,6.69421,wide,left,undefined,Third EBT
3-EBT-PE-3_3,eb-PE-53,1.44,74.84,2nd Heating,PE,52.9,109.73,94.1,94,6.3802,wide,left,undefined,Third EBT
3-EBT-PE-3_4,eb-PE-54,1.34,75.85,2nd Heating,PE,53.3,112.4,93.3,93,6.71074,wide,left,undefined,Third EBT
3-EBT-PE-3_5,eb-PE-55,1.37,73.48,2nd Heating,PE,54.2,109.64,93.5,94,6.57704,wide,left,undefined,Third EBT
3-EBT-PE-4_1,eb-PE-56,1.34,75.67,2nd Heating,PE,52.5,111.68,93.4,93,6.68234,wide,left,undefined,Third EBT
3-EBT-PE-4_2,eb-PE-57,1.38,74.97,2nd Heating,PE,55.0,109.08,93.6,94,6.46357,wide,left,undefined,Third EBT
3-EBT-PE-4_3,eb-PE-58,1.35,75.39,2nd Heating,PE,55.0,112.292,93.2,93,6.72744,wide,left,undefined,Third EBT
3-EBT-PE-4_4,eb-PE-59,1.36,72.86,2nd Heating,PE,54.6,112.9,93.4,93,6.29116,wide,left,undefined,Third EBT
3-EBT-PE-4_5,eb-PE-60,1.34,74.65,2nd Heating,PE,54.5,110.33,94.0,94,6.61259,wide,left,undefined,Third EBT
3-EBT-PET-1_1,eb-PET-41,1.41,36.89,2nd Heating,PET,203.42,254.05,240.2,240,6.46668,wide,left,undefined,Third EBT
3-EBT-PET-1_2,eb-PET-42,1.16,37.93,2nd Heating,PET,203.3,255.886,239.5,240,7.74623,wide,left,undefined,Third EBT
3-EBT-PET-1_4,eb-PET-44,1.3,37.4,2nd Heating,PET,206.43,252.99,239.7,240,7.00807,wide,left,undefined,Third EBT
3-EBT-PET-1_5,eb-PET-45,1.21,36.56,2nd Heating,PET,205.65,255.43,241.2,241,7.63119,wide,left,undefined,Third EBT
3-EBT-PET-2_1,eb-PET-46,1.38,36.92,2nd Heating,PET,204.58,256.23,240.7,241,7.2656,wide,left,undefined,Third EBT
3-EBT-PET-2_2,eb-PET-47,1.26,35.36,2nd Heating,PET,204.42,255.39,240.5,240,7.93443,wide,left,undefined,Third EBT
3-EBT-PET-2_3,eb-PET-48,1.41,37.2,2nd Heating,PET,204.8,251.69,241.2,241,7.31001,wide,left,undefined,Third EBT
3-EBT-PET-2_4,eb-PET-49,1.45,37.01,2nd Heating,PET,203.83,254.45,241.4,241,6.66359,wide,left,undefined,Third EBT
3-EBT-PET-2_5,eb-PET-50,1.34,36.71,2nd Heating,PET,205.91,252.51,241.0,241,7.31756,wide,left,undefined,Third EBT
3-EBT-PET-3_1,eb-PET-51,1.25,35.14,2nd Heating,PET,204.73,251.67,239.9,240,7.82754,wide,left,undefined,Third EBT
3-EBT-PET-3_2,eb-PET-52,1.5,35.51,2nd Heating,PET,206.78,253.53,241.2,241,6.76289,quasi,left,undefined,Third EBT
3-EBT-PET-3_3,eb-PET-53,1.49,37.09,2nd Heating,PET,205.21,250.62,240.6,241,6.44274,wide,left,undefined,Third EBT
3-EBT-PET-3_4,eb-PET-54,1.26,34.31,2nd Heating,PET,205.41,251.9,240.8,241,7.50793,quasi,left,undefined,Third EBT
3-EBT-PET-3_5,eb-PET-55,1.23,40.51,2nd Heating,PET,206.0,252.0,239.9,240,8.08802,wide,left,undefined,Third EBT
3-EBT-PET-4_1,eb-PET-62,1.18,36.62,2nd Heating,PET,205.46,254.29,239.9,240,6.79035,wide,left,undefined,Third EBT
3-EBT-PET-4_2,eb-PET-63,1.27,36.95,2nd Heating,PET,201.99,251.99,239.9,240,6.0888,wide,left,undefined,Third EBT
3-EBT-PET-4_3,eb-PET-64,1.3,36.87,2nd Heating,PET,202.37,251.33,240.0,240,6.31048,wide,left,undefined,Third EBT
3-EBT-PET-4_4,eb-PET-65,1.21,36.3,2nd Heating,PET,198.86,256.1,239.3,239,6.60616,wide,left,undefined,Third EBT
3-EBT-PET-4_5,eb-PET-66,1.15,37.02,2nd Heating,PET,201.98,250.86,240.2,240,6.85982,wide,left,undefined,Third EBT
